Repository: maple-flowers/my-science-research-wiki

File: temp/backup_dangling_pages_20260815_133032/papers/sunSlidingFerroelectricityTwodimensional2025.md
---
citekey: sunSlidingFerroelectricityTwodimensional2025
title: "Sliding ferroelectricity in two-dimensional materials and device applications"
authors: [Xiaoyao Sun, Qian Xia, Tengfei Cao, Shuoguo Yuan]
year: 2025
journal: "Materials Science and Engineering: R: Reports"
doi: "10.1016/j.mser.2025.100927"
url: "https://doi.org/10.1016/j.mser.2025.100927"
paper_type: review
status: ingested
year_read: 2026
original_note:: [[../../raw/note/sunSlidingFerroelectricityTwodimensional2025]]
projects: [project-2, project-5, project-7]
concepts:
  - sliding-ferroelectricity
  - 2d-materials
  - moire-superlattice
  - ferroelectric-tunnel-junction
  - polarization-switching
  - multiferroicity
  - magnetoelectric-coupling
  - berry-phase
  - strain-engineering
  - density-functional-theory
  - charge-density-wave
  - spin-orbit-coupling
  - ferroelasticity
  - topological-defects
  - super-paraelectricity
  - domain-wall
  - interlayer-charge-transfer
  - stacking-engineering
  - depolarization-field
  - valley-polarization
  - flat-band
  - van-hove-singularity
  - neuromorphic-computing
entities:
  - h-BN
  - TMDs
  - WTe2
  - In2Se3
  - Fe3GeTe2
  - BiFeO3
  - VASP
  - SnTe
  - MoS2
  - WSe2
  - WS2
  - MoSe2
  - MoSi2N4
  - CrI3
  - GdI2
  - VSe2
  - Cr2Ge2Te6
  - graphene
  - MnSe
  - ReS2
methods:
  - dft
  - paw
  - gga-pbe
  - neb
  - berry-phase
  - molecular-dynamics
  - landau-theory
  - cvd
  - pvd
  - mechanical-exfoliation
  - electrochemical-exfoliation
  - liquid-exfoliation
  - stacking-transfer
  - pfm
  - ss-pfm
  - vector-pfm
  - kpfm
  - shg
  - 4d-stem
  - haadf-stem
  - raman
  - afm
  - i-v-c-v
  - pe-loop
materials:
  - graphene
  - h-BN
  - r-BN
  - MoS2
  - WSe2
  - WS2
  - MoSe2
  - ReS2
  - WTe2
  - GaSe
  - GeSe
  - SnSe
  - InSe
  - MoSSe
  - CrI3
  - GdI2
  - VSe2
  - FeCl2
  - Cr2Ge2Te6
  - Fe3GeTe2
  - MnSe
  - HgI2
  - Cd3Cl6
  - Tl2S
  - MoSi2N4
  - VSi2N4
  - PdSe2
  - PtSe2
  - ZrI2
  - TaS2
figures: [domain-walls-structures, domain-walls-switching-properties, electronic-devices-memory-transistors, experimental-setups, heterostructures-stacking, mathematical-models-computational]领域基础知识:: >-
  铁电材料是一类具有自发极化且极化方向可被外电场翻转的功能材料。传统铁电性源于非中心对称晶格中的离子位移，但在纳米尺度下面临尺寸效应导致的性能衰退。二维材料为探索低维铁电性提供了新平台，但多数高对称性二维材料（如石墨烯）本征没有铁电性。滑动铁电性作为一种新机制，通过范德华层间的相对滑移打破对称性，产生面外极化，颠覆了传统认知。
研究背景:: >-
  传统铁电材料（如钙钛矿氧化物）在薄膜厚度减至纳米级时，由于退极化场和表面效应，铁电性会急剧减弱甚至消失，限制了存储器和电子器件的微型化与集成化。二维材料虽具有原子级厚度优势，但大多数本征不具备铁电性。2017年，理论预测了在双层范德华材料中通过层间滑移可产生铁电性，这一新机制为解决上述困境提供了全新的思路，并迅速成为凝聚态物理和材料科学领域的研究热点。
作者的问题意识:: >-
  尽管滑动铁电性领域发展迅猛，但相关研究分散，缺乏一个系统性的总结。作者旨在撰写一篇全面综述，以澄清滑动铁电性的基本物理图像，梳理其从材料制备、表征到器件应用的全链条进展，并明确指出当前面临的挑战和未来发展方向，为研究者提供一个系统的知识框架与路线图。
主要研究对象:: >-
  本文的研究对象是二维范德华材料中涌现的滑动铁电性及其器件应用。涵盖了石墨烯、六方氮化硼（h-BN）、过渡金属硫族化合物（TMDs，如MoS₂、WSe₂）、MX（如GeSe、GaSe）、InSe等多种材料体系，探讨了它们通过3R相堆叠、构建扭转角和莫尔超晶格等方式产生滑动铁电性的机制，并研究了其在铁电场效应晶体管（FeFET）、铁电隧道结（FTJ）、突触器件和光伏存储器等领域的应用。
主要研究方法:: >-
  这是一篇综述论文，其研究方法是对已发表文献的系统性梳理、归纳与评述。它综合了领域内广泛的实验和理论工作：实验方法包括材料制备（机械剥离、CVD、PVD）、表征（压电力显微镜PFM、电学输运测量、二次谐波产生SHG、透射电子显微镜TEM）和器件加工测试；理论方法主要包括第一性原理计算（DFT）和分子动力学模拟，用于预测材料、解释机理和计算物理参数。
研究意义:: >-
  本文系统总结了滑动铁电性这一新兴领域，为理解和利用这一新机制提供了清晰的路线图。其意义在于：1）确立了一种有别于传统离子位移的低维铁电新范式，拓展了铁电物理学的研究边界；2）展示了该机制在解决传统铁电材料尺寸瓶颈和疲劳失效问题上的巨大潜力；3）为设计下一代超薄、低功耗、高速、高可靠性的存储和神经形态计算器件提供了材料基础和理论指导，对推动后摩尔时代电子信息技术发展具有重要意义。
研究结论:: >-
  滑动铁电性是二维范德华材料中普遍存在的一种通过层间滑移产生垂直极化并实现翻转的机制。它具有原子级厚度、极低的翻转能垒、超快开关速度和本征的抗疲劳特性，这些优势源于其独特的、不涉及强离子位移的物理过程。通过控制层数、堆叠构型（如3R相）和扭转角，可以对极化进行有效调控。该特性已在多种材料中得到实验验证，并在FeFET、FTJ、突触模拟等原型器件中展现出卓越性能，有望克服传统铁电材料的局限性，并推动存算一体等新型计算架构的发展。
对领域的贡献:: >-
  本综述最重要的贡献是提供了一个构建该领域知识体系的系统性框架。它将滑动铁电性从基本原理、材料数据库、制备与表征工具箱，到器件应用谱系进行了全面整合与逻辑重构，清晰地连接了“物理机制-材料体系-功能器件”三大板块。特别是，它明确划分了实现滑动铁电性的三种主要途径（3R相、扭转角、莫尔超晶格），并系统比较了不同材料体系的性能和优劣，为后续研究者提供了一个快速入门的导航图和构建新研究的参考基准。
未来研究方向提及:: >-
  论文直接提出了五个未来研究方向：1）大规模制备：实现高质量、大尺寸、层数和扭转角可控的滑动铁电材料合成，尤其是CVD生长；2）物性调控：深入研究多层滑移、畴壁动力学和钉扎效应，以增强极化值并实现精准调控；3）新兴物理与多功能器件：探索滑动铁电与磁、光、超导等特性的耦合，开发多铁性和多功能器件，如光伏随机存取存储器；4）热/环境稳定性：评估材料在高温、大气等实际工况下的稳定性，确保器件可靠性；5）工业可扩展性：从实验室原型走向工业级阵列、封装和可靠性测试，实现商业化应用。
未来研究方向思考:: >-
  除了论文提及的方向，更深入的研究可能包括：1）发展超越DFT的、更高精度的多尺度模拟方法，以准确描述大尺度莫尔超晶格中的复杂极化纹理和畴壁动力学；2）探索滑动铁电性与拓扑物理（如拓扑极化纹理）的交叉，寻找新的量子态；3）开发原位、非破坏性的新型表征技术，在器件工作状态下实时观测层间滑移和极化翻转的原子路径；4）研究滑动铁电体与CMOS（互补金属氧化物半导体）工艺的异质集成，解决界面工程、热预算匹配等关键挑战，这是其走向产业化的必经之路。
tags:
  - paper
  - type/review
  - year/2025
  - project/project-2
  - project/project-5
  - project/project-7
  - relevance/project-5/strong
  - relevance/project-2/strong
  - relevance/project-7/medium
  - concept/sliding-ferroelectricity
  - concept/2d-materials
  - concept/moire-superlattice
  - concept/ferroelectric-tunnel-junction
  - concept/polarization-switching
  - concept/multiferroicity
  - concept/magnetoelectric-coupling
  - concept/berry-phase
  - concept/strain-engineering
  - concept/density-functional-theory
  - concept/charge-density-wave
  - concept/spin-orbit-coupling
  - concept/ferroelasticity
  - concept/topological-defects
  - concept/super-paraelectricity
  - concept/domain-wall
  - concept/interlayer-charge-transfer
  - concept/stacking-engineering
  - concept/3r-phase
  - concept/twist-angle-engineering
  - concept/fatigue-free-switching
  - concept/depolarization-field
  - concept/landau-theory
  - concept/valley-polarization
  - concept/flat-band
  - concept/van-hove-singularity
  - concept/neuromorphic-computing
  - concept/fefet
  - concept/synaptic-device
  - entity/h-BN
  - entity/TMDs
  - entity/WTe2
  - entity/In2Se3
  - entity/Fe3GeTe2
  - entity/BiFeO3
  - entity/VASP
  - entity/SnTe
  - entity/MoS2
  - entity/WSe2
  - entity/WS2
  - entity/MoSe2
  - entity/GaSe
  - entity/InSe
  - entity/MoSi2N4
  - entity/CrI3
  - entity/GdI2
  - entity/VSe2
  - entity/Cr2Ge2Te6
  - entity/graphene
  - entity/MnSe
  - entity/ReS2
  - entity/Cd3Cl6
  - method/dft
  - method/paw
  - method/gga-pbe
  - method/neb
  - method/berry-phase
  - method/molecular-dynamics
  - method/landau-theory
  - method/cvd
  - method/pvd
  - method/mechanical-exfoliation
  - method/electrochemical-exfoliation
  - method/liquid-exfoliation
  - method/stacking-transfer
  - method/pfm
  - method/ss-pfm
  - method/vector-pfm
  - method/kpfm
  - method/shg
  - method/4d-stem
  - method/haadf-stem
  - method/raman
  - method/afm
  - method/i-v-c-v
  - method/pe-loop
  - material/graphene
  - material/h-BN
  - material/r-BN
  - material/MoS2
  - material/WSe2
  - material/WS2
  - material/MoSe2
  - material/ReS2
  - material/WTe2
  - material/GaSe
  - material/GeSe
  - material/SnSe
  - material/InSe
  - material/MoSSe
  - material/CrI3
  - material/GdI2
  - material/VSe2
  - material/FeCl2
  - material/Cr2Ge2Te6
  - material/Fe3GeTe2
  - material/MnSe
  - material/HgI2
  - material/Cd3Cl6
  - material/Tl2S
  - material/MoSi2N4
  - material/VSi2N4
  - material/PdSe2
  - material/PtSe2
  - material/ZrI2
  - material/TaS2
  - topic/ferroelectricity
  - topic/2d-materials
  - topic/multiferroics
  - topic/magnetoelectric-coupling
  - topic/charge-density-wave
  - topic/domain-walls
  - topic/neuromorphic
  - topic/moire-superlattice
  - topic/spintronics
  - topic/valleytronics
  - topic/nonvolatile-memory
  - topic/van-der-waals-heterostructures
---

## sunSlidingFerroelectricityTwodimensional2025 — 二维材料中的滑动铁电性及其器件应用

## 📄 元数据
Xiaoyao Sun、Qian Xia、Tengfei Cao、Shuoguo Yuan 等，2025，*Materials Science and Engineering: R: Reports*，vol. 163，100927，DOI [10.1016/j.mser.2025.100927](https://doi.org/10.1016/j.mser.2025.100927)。
## 💡 一句话
这是一篇 2025 年的长篇综述，系统梳理了二维范德华材料中由层间相对滑移产生面外极化的"滑动铁电性"——三种构建路径（3R 菱方堆叠、扭转角、莫尔超晶格）、材料谱系、制备表征工具箱以及 FeFET/FTJ/突触/光伏存储器等器件应用，是当前该领域最完整的知识框架之一。

## 🔗 Wiki 双链

- 概念：
  - [[../concepts/sliding-ferroelectricity]]
  - [[../concepts/2d-materials]]
  - [[../concepts/moire-superlattice]]
  - [[../concepts/ferroelectric-tunnel-junction]]
  - [[../concepts/polarization-switching]]
  - [[../concepts/multiferroicity]]
  - [[../concepts/magnetoelectric-coupling]]
  - [[../concepts/berry-phase]]
  - [[../concepts/strain-engineering]]
  - [[../concepts/density-functional-theory]]
  - [[../concepts/charge-density-wave]]
  - [[../concepts/spin-orbit-coupling]]
  - [[../concepts/ferroelasticity]]
  - [[../concepts/topological-defects]]
  - [[../concepts/super-paraelectricity]]
  - [[../concepts/interlayer-charge-transfer]]
  - [[../concepts/stacking-engineering]]
  - [[../concepts/depolarization-field]]
  - [[../concepts/valley-polarization]]
  - [[../concepts/flat-band]]
  - [[../entities/Cr2Ge2Te6]]
  - [[../entities/CrI3]]
  - [[../entities/GdI2]]
  - [[../entities/MoS2]]
  - [[../entities/VSe2]]
  - [[../entities/WSe2]]
  - [[../entities/graphene]]
- 实体：
  - [[../entities/h-BN]]
  - [[../entities/TMDs]]
  - [[../entities/WTe2]]
  - [[../entities/In2Se3]]
  - [[../entities/Fe3GeTe2]]
  - [[../entities/BiFeO3]]
  - [[../entities/VASP]]
  - [[../entities/SnTe]]
  - [[../concepts/domain-wall]]
  - [[../entities/Cr2Ge2Te6]]
  - [[../entities/CrI3]]
  - [[../entities/MnSe]]
  - [[../entities/MoSi2N4]]
  - [[../entities/ReS2]]
  - [[../entities/VSe2]]
  - [[../entities/graphene]]
- 图表：
  - [[../figures/heterostructures-stacking]]
  - [[../figures/heterostructures-stacking|层间滑移铁电：综述与材料体系 (Sliding Ferroelectricity: Reviews & Materials)]]
  - [[../figures/electronic-devices]]
  - [[../figures/domain-walls]]
  - [[../figures/mathematical-models]]
  - [[../figures/experimental-setups]]
- 年度：[[../write/2025-2029|2025]]
- 项目：[[../projects/project-2-mn-multiferroics]]、[[../projects/project-5-snte-ferroelectric-sim]]、[[../projects/project-7-cdw-charge-density-wave]]
  - 概念 [[../concepts/van-hove-singularity]]、[[../concepts/neuromorphic-computing]]
  - 实体 [[../entities/MoSe2]]、[[../entities/WS2]]
- 相关论文：[[../../raw/note/sunSlidingFerroelectricityTwodimensional2025]]
  - 实体 [[../entities/GaSe]]
  - 实体 [[../entities/InSe]]
  - 实体 [[../entities/Cd3Cl6]]
  - 实体 [[../entities/Janus-MoSSe]]

## 🆕 新概念/实体建议

- [[../concepts/3r-phase|3r-phase]] — 3R 菱方相（空间群 R3m），TMDs 中非中心对称的多层堆叠，偶数层仍保留面外极化；与 2H 相对照。
- [[../concepts/twist-angle-engineering|twist-angle-engineering]] — 扭转角工程，小角度扭转产生莫尔周期势与层间滑移铁电。
- [[../concepts/fatigue-free-switching|fatigue-free-switching]] — 无疲劳翻转，源于范德华层间弱耦合、翻转路径不涉及键断裂/强离子位移；3R-MoS2 器件 >10⁴ 次循环。
- [[../concepts/fefet|fefet]] — 铁电场效应晶体管，以滑动铁电层作为栅介质/沟道，实现非易失存储窗口（3R-MoS2 约 7 V）。
- [[../concepts/neuromorphic-synaptic-device|neuromorphic-synaptic-device]] — 神经形态突触器件，利用滑动 FE 的渐进极化翻转实现 LTP/LTD、脉冲时序依赖可塑性。
- [[../concepts/landau-theory|landau-theory]]（若 wiki 尚未建）— Landau–Ginzburg 描述滑动 FE 双层在垂直电场下的自由能（含弹性常数 λ、μ）。
- [[../concepts/chiral-phonons|chiral-phonons]] — 莫尔/多层滑动 FE 衍生的手性声子与拓扑物理。
- 实体建议：[[../entities/WS2|WS2]]、[[../entities/GaSe|GaSe]]、[[../entities/InSe|InSe]]、[[../entities/Cd3Cl6|Cd3Cl6]]、[[../entities/Janus-MoSSe|Janus-MoSSe]]。
- 方法/表征建议：[[../concepts/4d-stem|4d-stem]]（四维扫描透射电镜，可直接看到 ~80 pm 层间位移与畴壁运动）、[[../concepts/ss-pfm|ss-pfm]]（开关谱 PFM）、[[../concepts/vector-pfm|vector-pfm]]（矢量 PFM 区分 IP/OOP 极化）、[[../concepts/kpfm|kpfm]]（开尔文探针力显微镜测表面电势）。

## 📊 关键图表

综述共 18 幅图、3 张表、1 个公式，全部嵌入如下：

- Fig. 1 二维滑动铁电材料与器件应用总览（FTJ、FeFET、光伏器件、突触器件）。
  - **图示描述**：综述性总览图，以中心辐射的方式把典型二维滑动铁电材料（石墨烯、h-BN、TMDs 等）与四大类核心器件——铁电隧道结 FTJ、场效应晶体管 FeFET、光伏器件和突触器件——并置呈现。
  - **关键特征**：建立"材料—应用"映射；强调滑动铁电性是把多种常见二维材料赋予铁电功能的统一平台；预示从单一材料研究到系统性器件开发的范式转变。
  ![Fig.1 二维滑动铁电材料与器件应用总览](../../raw/figures/sunSlidingFerroelectricityTwodimensional2025/fig_1_IP9FMC6N.png) -> [[../figures/electronic-devices-memory-transistors|存储器与晶体管]]
- Fig. 2 滑动铁电材料发展时间线（2017 理论预测—2020 h-BN/石墨烯结构观测—2021 h-BN 表面极化—后续器件验证）。
  - **图示描述**：以时间轴形式标出 2017 年理论预测、2020 年 h-BN/石墨烯结构观测、2021 年 h-BN 表面极化、随后 3R-MoS₂、γ-InSe 等体系的实验验证与器件探索等关键节点。
  - **关键特征**：直观呈现该领域从"理论预测"到"实验遍地开花"的爆发式发展；2022–2024 年节点密集，标志着进入材料谱系与器件性能同步推进阶段；为读者提供宏观历史视野。
  ![Fig.2 滑动铁电发展时间线](../../raw/figures/sunSlidingFerroelectricityTwodimensional2025/fig_2_668MSTBJ.png) -> [[../figures/domain-walls-switching-properties|极化翻转与铁电性能]]
- Fig. 3 三种铁电机制对比：(a) ABO₃ 钙钛矿离子位移；(b) 二维本征铁电（α-In₂Se₃）；(c) 滑动铁电（h-BN）。
  - **图示描述**：三联对比示意图，分别展示 (a) 传统 ABO₃ 钙钛矿的 B 位离子位移、(b) α-In₂Se₃ 等二维本征铁电中层内原子位移、(c) h-BN 等范德华双层的层间整体滑移。
  - **关键特征**：把"滑动"确立为与离子位移并列的第三类铁电机制；前两者依赖层内原子位移，滑动 FE 依赖层间整体滑移；不涉及强化学键断裂，因此本征抗疲劳、翻转能垒低；与 Table 1 的四类铁电材料优缺点对比形成机制级呼应。
  ![Fig.3 钙钛矿/本征2D/滑动三种铁电机制对比](../../raw/figures/sunSlidingFerroelectricityTwodimensional2025/fig_3_MJ4XCXMR.png) -> [[../figures/heterostructures-stacking|异质结与堆叠]]
- Fig. 4 三种构建滑动 FE 的路径：(a) 双层间莫尔超晶格（石墨烯旋转）；(b) 3R 非中心对称堆叠层间滑移；(c) 双层间扭转。
  - **图示描述**：三联示意图展示三条工程化路径：(a) 石墨烯等双层通过小角度扭转形成长周期莫尔超晶格；(b) 3R 菱方堆叠（R3m）借固有非中心对称性产生极化；(c) 同质/异质双层间人为控制扭转角打破反演对称。
  - **关键特征**：莫尔超晶格由周期势起伏重新调制电荷分布；3R 相直接利用非中心对称堆叠；扭转角是最普适、可调的方法；三条路径共同构成后续材料与器件设计的"工程手册"。
  ![Fig.4 三种构建滑动铁电的途径](../../raw/figures/sunSlidingFerroelectricityTwodimensional2025/fig_4_NPRDG4HD.png) -> [[../figures/heterostructures-stacking|异质结与堆叠]]
- Fig. 5 (a) MoS₂ 的 3R 与 2H（镜面对称）原子结构；(b) 3R 菱方堆叠的晶格弛豫与极化；(c–d) 扭转双层/三层石墨烯中的莫尔条纹超晶格及层间滑移、畴演化。
  - **图示描述**：以 MoS₂ 和石墨烯为例的结构细节图：(a) 3R 菱方相与 2H 六方相的原子结构对照；(b) 3R 堆叠下晶格弛豫、畴壁形成与能带对应；(c–d) 扭转双层/三层石墨烯中的莫尔条纹、层间滑移与畴演化。
  - **关键特征**：2H 为镜面对称、偶数层抵消极化，3R 为非中心对称、偶数层仍保留 OOP 极化；K 谷动量分裂到不同层，栅压可调控极化；石墨烯通过莫尔周期势与畴壁运动被纳入滑动 FE 范畴，显示机制普适性。
  ![Fig.5 3R/2H结构与莫尔条纹弛豫](../../raw/figures/sunSlidingFerroelectricityTwodimensional2025/fig_5_WCYVSJFZ.png) -> [[../figures/heterostructures-stacking|异质结与堆叠]]
- Fig. 6 (a–b) CVD 制备 MoS₂（硫粉+MoO₃，Ar 保护气）；(c–d) UV 胶带剥离/转移铜网上石墨烯。
  - **图示描述**：制备方法示意：(a–b) 以硫粉和 MoO₃ 为前驱体、Ar 为保护气的 CVD 生长 MoS₂ 装置；(c–d) 利用 UV 胶带从块体机械剥离并把石墨烯转移到铜网等衬底的流程。
  - **关键特征**：CVD 属"自下而上"路线，可直接生长特定相（如 3R）和异质结，但可能引入缺陷；机械剥离+堆叠转移属"自上而下"路线，能获得高质量单晶并精确控制扭转角，但样品尺寸小、层数难控；两者互补，是当前材料制备的基础。
  ![Fig.6 CVD制备与UV胶带转移](../../raw/figures/sunSlidingFerroelectricityTwodimensional2025/fig_6_VIW6WRL3.png) -> [[../figures/heterostructures-stacking|异质结与堆叠]]
- Fig. 7 (a) WTe₂ 铁电性探测；(b) 压电响应相位图；(c) 双层异质结构振幅响应；(d) 栅压对极化的影响、不同栅压下表面电势图与双层 3R-MoS₂ 能带。
  - **图示描述**：PFM 与电学表征组合图：(a) PFM 测试 WTe₂ 的装置示意；(b) 压电响应相位图显示 180° 翻转；(c) 双层异质结振幅回线；(d) 不同栅压下双层 3R-MoS₂ 的表面电势图与能带结构。
  - **关键特征**：PFM 的 180° 相位翻转是铁电畴翻转的直接证据；振幅滞回线证实可切换极化；栅压调控 K 谷在层间的分配，从而调制极化；把宏观铁电响应与微观轨道杂化、电荷重分布联系起来。
  ![Fig.7 WTe2与3R-MoS2 PFM/电学表征](../../raw/figures/sunSlidingFerroelectricityTwodimensional2025/fig_7_E8U54CNX.png) -> [[../figures/experimental-setups|实验装置与测量系统]]
- Fig. 8 (a) 4D-STEM 暗场成像；(b) 扭转角减小过程中非铁电—铁电转变时畴壁运动的实时观测；(c) MoSSe 扭转角产生 Se–Se 构象对应的滑动；(d) 扭转堆叠产生的波纹结构示意。
  - **图示描述**：以 4D-STEM 为主的结构表征：(a) 暗场成像原理；(b) 扭转角减小过程中非铁电—铁电转变时畴壁运动的实时序列；(c) MoSSe 扭转后 Se–Se 构象对应的层间滑动；(d) 扭转堆叠形成的波纹/涡旋状极化纹理示意。
  - **关键特征**：4D-STEM 在皮米（pm）尺度分辨层间位移与局部堆垛构型，空间分辨率可达约 80 pm；直接观测畴壁运动与铁电相形成；不同扭转角对应不同莫尔周期和极化分布；为滑动 FE 微观起源提供最直接的结构证据。
  ![Fig.8 4D-STEM与扭转堆叠畴壁动力学](../../raw/figures/sunSlidingFerroelectricityTwodimensional2025/fig_8_TCTNIAM4.png) -> [[../figures/heterostructures-stacking|异质结与堆叠]]
- Fig. 9 (a) 石墨烯/h-BN 扭转超晶格 vdW 器件；(b) 转移曲线迟滞；(c) Bernal 堆叠双层石墨烯晶格；(d) 石墨烯扭转形成超晶格的双层器件；(e) 石墨烯器件电阻特性。
  - **图示描述**：石墨烯/h-BN 扭转超晶格器件案例：(a) vdW 器件结构；(b) 转移曲线中的显著迟滞；(c) Bernal 堆叠双层石墨烯晶格与层间滑动路径；(d) 石墨烯扭转形成超晶格的双层器件；(e) 不同构型下的电阻特性。
  - **关键特征**：上层 h-BN/石墨烯 30°、下层 0° 扭转的器件出现显著铁电滞回；多层滑动路径计算显示存在对应能量转换的跨层滑动；以电学输运数据直接证明石墨烯体系中可重复、可调控的滑动铁电；属"理论到实践"的首批证据之一。
  ![Fig.9 石墨烯/h-BN扭转超晶格器件](../../raw/figures/sunSlidingFerroelectricityTwodimensional2025/fig_9_PQXND8EP.png) -> [[../figures/heterostructures-stacking|异质结与堆叠]]
- Fig. 10 (a) h-BN 堆叠类型；(b) 各类型不同偏压态 I–V 曲线；(c–d) 外加电场下 h-BN 畴演化；(e) 层间差分电荷密度；(f) r-BN z 轴极化；(g) 不同温度 PFM 信号指示居里温度；(h) 不同偏压下 PFM 振幅/相位回线。
  - **图示描述**：h-BN/r-BN 体系的堆叠—电学—PFM 综合表征：(a) 多种堆叠类型；(b) 各类型在高/低偏压态的 I–V 曲线；(c–d) 外场下畴演化；(e) 层间差分电荷密度；(f) r-BN 沿 z 轴的极化分布；(g) 不同温度下的 PFM 信号指示居里温度；(h) 不同偏压下 PFM 振幅/相位回线。
  - **关键特征**：极化源于层间未补偿电荷的转移，而非离子位移；不同堆叠类型对应不同阻态与铁电/反铁电倾向；温度依赖 PFM 可识别居里温度；偏压驱动的振幅/相位回线证实 h-BN/r-BN 中可翻转的面外极化。
  ![Fig.10 h-BN/r-BN堆叠、电学与PFM表征](../../raw/figures/sunSlidingFerroelectricityTwodimensional2025/fig_10_GMTK9YT3.png) -> [[../figures/domain-walls-switching-properties|极化翻转与铁电性能]]
- Fig. 11 (a) 不同层数下电场—漏极电流关系；(b) 三层 WTe₂ 电场—电导关系；(c) 3R-MoS₂ 双栅器件示意；(d) 双栅控制与 3R-MoS₂ 原子堆叠；(e–f) WSe₂ 等器件。
  - **图示描述**：TMDs 器件族的层数与栅控对比：(a) 不同层数下电场—漏极电流关系；(b) 三层 WTe₂ 在面内滑动机制下的电场—电导稳态曲线；(c–d) 3R-MoS₂ 双栅器件结构与原子堆叠；(e–f) WSe₂ 等器件的扭转/界面极化积累。
  - **关键特征**：三层 WTe₂ 极化由面内（IP）层间滑动促进，表现出稳态电导滞回；3R-MoS₂ 双栅可独立调控载流子浓度与极化；界面极化积累和莫尔超晶格旋转凸显结构微调的重要性；层数奇偶、堆叠序列共同决定极化大小与稳定性。
  ![Fig.11 不同层数与双栅3R-MoS2/WSe2器件](../../raw/figures/sunSlidingFerroelectricityTwodimensional2025/fig_11_347LFPW8.png) -> [[../figures/electronic-devices-memory-transistors|存储器与晶体管]]
- Fig. 12 MX 结构与器件：(a) AA/AC 堆叠与层间滑移诱导极化；(b) 器件示意；(c) GaSe 纳米片 SS-PFM；(d) SHG 信号强度与偏振角依赖。
  - **图示描述**：MX 族（GaSe、GeSe、SnSe 等）案例：(a) AA/AC/AB/AD 堆叠构型与层间滑移诱导极化；(b) 器件结构示意；(c) GaSe 纳米片的开关谱 PFM（SS-PFM）；(d) SHG 信号强度随偏振角的依赖。
  - **关键特征**：能量排序 AC < AB < AA < AD，AA/AC 倾向铁电、AB/AD 倾向反铁电；多层 GaSe 以层内滑动为主，电阻切换重复性好、ON/OFF 比高；SHG 偏振依赖证实反演对称破缺；为 MX 族在 FE/AFE 之间切换提供实验依据。
  ![Fig.12 MX（GaSe等）堆叠、SS-PFM与SHG](../../raw/figures/sunSlidingFerroelectricityTwodimensional2025/fig_12_HWWZSN8Y.png) -> [[../figures/heterostructures-stacking|异质结与堆叠]]
- Fig. 13 (a) 3R-MoS₂ 沟道 FeFET 示意；(b) 原子级铁电极化翻转；(c) 编程/擦除性能；(d) 堆叠 3R-MoS₂ FET 转移特性（约 7 V 存储窗口）。
  - **图示描述**：3R-MoS₂ 基 FeFET：(a) 以 3R-MoS₂ 为沟道的 FET 结构；(b) 不稳定 AA 堆垛演化为 AB 或 BA 两种极化态的原子级翻转示意；(c) 编程/擦除循环耐久；(d) 堆叠 3R-MoS₂ FET 的转移特性迟滞。
  - **关键特征**：存储窗口约 7 V；编程/擦除循环可达 >10⁴ 次，体现无疲劳特性；小电场即可翻转极化，层间滑动不产生缺陷；转移曲线迟滞是 FeFET 非易失存储的关键标志。
  ![Fig.13 3R-MoS2 FeFET结构与转移特性](../../raw/figures/sunSlidingFerroelectricityTwodimensional2025/fig_13_XSTYQFRU.png) -> [[../figures/electronic-devices-memory-transistors|存储器与晶体管]]
- Fig. 14 (a) 硫族结构本征铁电极化（上）与滑动铁电极化转移（下）；(b) 3R-MoS₂ 器件对 53 ns、100 ns、10 μs 写脉冲的漏极电流响应（超快可编程性）；(c) 不同电场下 3R-MoS₂ 平均磁畴翻转速度（可达 ~300 μm/s）。
  - **图示描述**：超快翻转性能：(a) 硫族材料本征铁电极化（上）与滑动铁电极化转移（下）对照；(b) 3R-MoS₂ 器件对 53 ns、100 ns、10 μs 写脉冲的漏极电流响应；(c) 不同电场下平均畴翻转速度随场强变化。
  - **关键特征**：写脉冲短至 53 ns 仍可稳定写入；畴壁运动速度最高约 300 μm/s；高电场下翻转速度显著提升；耐久性测试显示长循环下开关比稳定，支撑滑动 FE 的"超快+无疲劳"定位。
  ![Fig.14 超快53-ns翻转与畴壁运动速度](../../raw/figures/sunSlidingFerroelectricityTwodimensional2025/fig_14_UCCGBWQW.png) -> [[../figures/domain-walls-structures|畴结构与畴壁]]
- Fig. 15 (a) 石墨烯/h-BN 异质结双栅沟道突触器件；(b) 顶面莫尔周期势将电荷局域化实现电子横向流动；(c) 输入图样训练；(d) 两个输出神经元对输入图样的响应训练；功耗低至 ~20 pW。
  - **图示描述**：石墨烯/h-BN 莫尔超晶格突触器件：(a) 双栅沟道器件结构；(b) 顶面莫尔周期势将电荷局域化、实现电子横向流动的示意；(c) 输入图样训练集；(d) 两个输出神经元对输入图样响应随训练轮次的演化。
  - **关键特征**：器件功耗低至约 20 pW；可实现长时程增强/抑制（LTP/LTD）等突触可塑性；莫尔周期势提供天然的电荷局域化位点；演示了模式识别/无监督学习等神经形态功能，为打破冯·诺依曼瓶颈提供新路径。
  ![Fig.15 石墨烯/h-BN莫尔突触器件](../../raw/figures/sunSlidingFerroelectricityTwodimensional2025/fig_15_RDRJFJNV.png) -> [[../figures/electronic-devices-memory-transistors|存储器与晶体管]]
- Fig. 16 (a) 少数层 h-BN 与双层 3R-MoS₂ 作隧穿层、石墨烯作电极的 FTJ；(b–c) 双层 h-BN 与 3R-MoS₂ 隧穿电导 dI/dV（畴壁钉扎在隧穿区边缘）；(e–f) MoS₂/WS₂ 异质双层作隧穿层的高/低阻态及对应 ON/OFF ~10³。
  - **图示描述**：滑动铁电隧道结 FTJ：(a) 以少数层 h-BN 或双层 3R-MoS₂ 为隧穿层、石墨烯为电极的"三明治"结构；(b–c) 双层 h-BN 与 3R-MoS₂ 的隧穿电导 dI/dV，畴壁被钉扎在隧穿区边缘；(e–f) MoS₂/WS₂ 异质双层作隧穿层时的高/低阻态。
  - **关键特征**：极化方向改变隧穿势垒形状，产生高/低阻态；MoS₂/WS₂ 异质双层 FTJ 的 ON/OFF 比约 10³；畴壁钉扎决定阻态稳定性；原子级厚度隧穿层使 TER 效应在低电压下即可读出。
  ![Fig.16 h-BN/3R-MoS2/MoS2-WS2 FTJ](../../raw/figures/sunSlidingFerroelectricityTwodimensional2025/fig_16_UM7J8ZHZ.png) -> [[../figures/domain-walls-structures|畴结构与畴壁]]
- Fig. 17 (a) 双栅实现逻辑器件示意；(b–c) 用双层/三层 MoSi₂N₄ 替代沟道材料构建滑动铁电逻辑器件，实现极化行为。
  - **图示描述**：基于 MoSi₂N₄ 的滑动铁电逻辑存储器件：(a) 双栅结构实现逻辑功能的示意；(b–c) 以双层/三层 MoSi₂N₄ 替代沟道材料构建器件，并观测到极化调控的逻辑行为。
  - **关键特征**：把滑动 FE 从存储器拓展到逻辑运算；MoSi₂N₄ 作为新兴 MAX 相衍生物，兼具环境稳定性与可切换极化；双栅可独立调控极化与载流子，实现存算一体的原型功能。
  ![Fig.17 MoSi2N4滑动铁电逻辑器件](../../raw/figures/sunSlidingFerroelectricityTwodimensional2025/fig_17_UFUDD9CJ.png) -> [[../figures/electronic-devices-memory-transistors|存储器与晶体管]]
- Fig. 18 (a) 人工突触晶体管 LTP/LTD 阈值（4 V 脉冲，底栅 0–1 V）；(b) 生物突触与自适应行为（含"眼睑"自适应示意）；(c) 双向突触阈值滑动，阈值 θₘ 可调（m=1,2,3,…）。
  - **图示描述**：自适应人工突触：(a) 突触晶体管在 4 V 写脉冲、底栅 0–1 V 扫描下的 LTP/LTD 阈值；(b) 生物突触与"眼睑"式自适应行为类比；(c) 双向可调阈值 θₘ（m=1,2,3,…）随脉冲序列滑动。
  - **关键特征**：利用滑动 FE 的渐进极化翻转模拟阈值自适应；4 V 脉冲即可实现 LTP/LTD，底栅压在 0–1 V 范围精细调节；双向阈值滑动可模拟生物突触的自适应与稳态可塑性；为神经形态计算中可调激活函数提供硬件原型。
  ![Fig.18 自适应人工突触与双向阈值滑动](../../raw/figures/sunSlidingFerroelectricityTwodimensional2025/fig_18_E5IUKUJH.png) -> [[../figures/electronic-devices-memory-transistors|存储器与晶体管]]
- Table 1 钙钛矿铁电、铪基铁电、典型二维本征铁电与滑动铁电的优缺点对比（退极化场、疲劳、CMOS 兼容性、极化值）。
  - **图示描述**：四类铁电材料横向对比表，列目包括钙钛矿铁电、铪基铁电、典型二维本征铁电和滑动铁电，比较维度涵盖退极化场、抗疲劳性、CMOS 兼容性、极化值与厚度可缩性等。
  - **关键特征**：钙钛矿极化大但纳米尺寸效应严重；铪基 CMOS 兼容但疲劳/均匀性受限；二维本征铁电厚度小但材料选择有限；滑动 FE 原子级厚度、抗疲劳、退极化场被有效屏蔽，但极化值普遍偏低；该表锚定滑动 FE 在铁电家族中的差异化定位。
  ![Table 1 四类铁电材料优缺点对比](../../raw/figures/sunSlidingFerroelectricityTwodimensional2025/tab_1_N6IMKLEB.png) -> [[../figures/domain-walls-switching-properties|极化翻转与铁电性能]]
- Table 2 实验报道与理论预测的二维滑动铁电材料汇总（h-BN、r-BN、WTe₂、GaSe、3R-MoS₂、ReS₂、γ-InSe、TaS₂、WS₂、WSe₂、Cd₃Cl₆；石墨烯、MnSe、MoSSe、Tl₂S、VSe₂、MX、MX₂、HgI₂、FeCl₂、GdI₂、CrI₃、β-ZrI₂、MoSi₂N₄、BX、YN、ZC、B₂X₃、LaBr₂、VSi₂N₄、PdSe₂/PtSe₂、Cr₂Ge₂Te₆、Fe₃GeTe₂），含层数、极化强度、表征证据、DFT 泛函等。
  - **图示描述**：二维滑动铁电材料大表，分实验报道与理论预测两部分，列出 h-BN、r-BN、WTe₂、GaSe、3R-MoS₂、ReS₂、γ-InSe、TaS₂、WS₂、WSe₂、Cd₃Cl₆ 以及石墨烯、MnSe、MoSSe、Tl₂S、VSe₂、HgI₂、FeCl₂、GdI₂、CrI₃、β-ZrI₂、MoSi₂N₄、BX、YN、VSi₂N₄、PdSe₂/PtSe₂、Cr₂Ge₂Te₆、Fe₃GeTe₂ 等材料。
  - **关键特征**：极化基准包括 GaSe 约 6.19 pC/m、MX₂ 约 0.59–0.77 pC/m、BX 约 0.965–3.707 pC/m、YN 约 5.765–13.837 pC/m、PdSe₂/PtSe₂ 双层约 ±17.11 pC/cm、Tl₂S 约 0.037 pC/m、HgI₂ 约 0.16 μC/cm²；表中同时记录层数、表征证据（PFM/SHG/STEM/电学）和 DFT 泛函（PBE 等），是选材与对照的关键数据库。
  ![Table 2 二维滑动铁电材料实验与理论清单](../../raw/figures/sunSlidingFerroelectricityTwodimensional2025/tab_2_L32I87BT.png) -> [[../figures/mathematical-models-computational|计算方法与泛函]]
- Table 3 层间扭转角与铁电性的对应关系（石墨烯、MoS₂/graphene、h-BN/graphene、Tl₂S、h-BN、WSe₂、MoS₂、MoSe₂、WS₂；角度、相结构、层数、表征证据）。
  - **图示描述**：层间扭转角与铁电性关联表，覆盖石墨烯、MoS₂/石墨烯、h-BN/石墨烯、Tl₂S、h-BN、WSe₂、MoS₂、MoSe₂、WS₂ 等体系，列出扭转角度、相结构、层数和表征证据。
  - **关键特征**：石墨烯扭转角范围可从约 0.3° 至 38.2°；WSe₂ 报道约 5.1° 等具体角度；扭转角与莫尔周期、铁电相稳定性直接相关；为"扭转角工程"提供可查的实验/理论参数清单。
  ![Table 3 扭转角—铁电性对应关系](../../raw/figures/sunSlidingFerroelectricityTwodimensional2025/tab_3_2VHVRALU.png) -> [[../figures/heterostructures-stacking|异质结与堆叠]]
- Eq. 1 垂直电场下滑动双层的哈密顿量：含共轭动量 π̂ₛ = ρₛ ûₛ、弹性常数 λ、μ 等，是 Landau/连续介质描述层间滑移自由度的核心方程。
  - **图示描述**：垂直外电场下滑动双层的连续介质哈密顿量，以层间滑移场 ûₛ 为自由度，包含共轭动量 π̂ₛ = ρₛ ûₛ、层间压缩弹性常数 λ 与层间剪切弹性常数 μ 等参量。
  - **关键特征**：把层间滑移形式化为与电场耦合的力学自由度；λ、μ 分别控制层间压缩与剪切刚度；与 Landau–Ginzburg 自由能结合可导出矫顽场、畴壁能和翻转路径；是连接微观 DFT 计算与宏观器件响应的理论核心。
  ![Eq.1 滑动双层在垂直电场下的哈密顿量](../../raw/figures/sunSlidingFerroelectricityTwodimensional2025/eq_1_KY8JAUNW.png) -> [[../figures/heterostructures-stacking|异质结与堆叠]]

## 🔬 项目连接

- **project-1 双光子**：无直接项目连接。综述中的 SHG（二次谐波产生）是非线性光学表征手段，用于判定反演对称性破缺，与双光子荧光/双光子吸收成像属于不同物理过程；不涉及双光子加工、双光子聚合或荧光探针。
- **project-2 Mn 多铁**：**strong（强相关）**。综述专节讨论滑动铁电与磁性的耦合：CrI₃、GdI₂、VSe₂、FeCl₂、Cr₂Ge₂Te₆、Fe₃GeTe₂ 等磁性二维双层在层间滑移下同时具有面外极化，是第 II 类多铁/磁电耦合候选；DFT（PAW/PBE/NEB）预测 MnSe 双层的滑动 FE 并给出翻转路径；还讨论了谷极化、自旋 FET 与手性声子等多铁衍生功能。对 Mn 多铁项目在"非钙钛矿、非本征极性、由层间滑移驱动的多铁机制"和"DFT 工作流（结构堆叠→极化计算→NEB 翻转势垒→磁电耦合）"两方面都有直接参考价值。
- **project-3 机械发光 NN**：无直接项目连接。综述的"神经形态/突触器件"利用的是铁电极化渐进翻转的 LTP/LTD 行为，属于电写电读的固态突触，与机械发光（力致发光）传感器—脉冲神经网络的物理输入模态不同；不涉及应力发光材料、力—光转换或机械驱动。
- **project-4 TTF 分子计算**：无直接项目连接。综述聚焦无机范德华层状材料，TTF 等有机分子晶体未被讨论；通用 DFT 流程虽有方法学共性，但项目核心是分子晶体电荷转移/输运，层间滑移铁电模型不直接适用。
- **project-5 SnTe 铁电模拟**：**strong（强相关，方法与物理双可复用）**。SnTe 是 IV–VI 族层状/岩盐铁电半导体，与综述中 MX（GeSe、SnSe、GaSe）族在极性来源、层间耦合、低维极化尺寸效应上高度可比。综述系统给出了可直接迁移到 SnTe 铁电模拟的计算与物理框架：（i）DFT+PAW+GGA-PBE 加 Berry 相/现代极化理论计算面外极化；（ii）NEB 计算层间滑移/离子翻转势垒并提取矫顽场；（iii）Landau 自由能（Eq. 1，弹性常数 λ、μ）+ 退极化场屏蔽模型；（iv）3R/2H/AA/AC 等堆叠对极化的调控，可类比 SnTe 不同堆叠/层数；（v）应变调控（3% 应变使 WTe₂ 在 FE/顺电之间切换）对应 SnTe 应变工程；（vi）Table 2 给出大量同族/等电子材料极化值（GaSe 6.19 pC/m、MX₂ 0.59–0.77 pC/m、BX 0.965–3.707 pC/m、YN 最高 13.837 pC/m 等）作为对照基准；（vii）FeFET/FTJ 器件级图像可指导 SnTe 铁电隧道结/存储器件的结构设计。这是本批笔记中对 project-5 最直接可复用的方法学综述之一。
- **project-6 湿度传感器**：无直接项目连接。综述未涉及水分子吸附、湿度敏感、离子电导或柔性传感；其"低功耗/原子级厚度"虽是传感器共性优势，但没有具体湿度传感内容。
- **project-7 CDW**：**medium（中等相关，物理与材料类比）**。综述明确讨论了 WTe₂ 双层/三层这一与 CDW 体系同族的半金属中的滑动铁电，以及 1T-TaS₂ 双层在 STEM 下观测到的层间阶跃滑移与超晶格畴；其畴壁运动（最快约 300 μm/s）、莫尔超晶格周期势、平带/van Hove 奇点、层间电荷转移与电声耦合等图像，与 CDW 的公度—近公度—非公度畴、畴壁滑移和层间耦合机制有明确物理类比。Table 2/3 中 TaS₂、WTe₂、ReS₂ 等正是 CDW/相关电子社区关心的材料。但综述不直接讨论 CDW 相变温度、Peierls 失稳或 ARPES 能隙，故评为 medium 而非 strong。

## 🔗 项目双链
- 项目 [[../projects/project-2-mn-multiferroics|项目二：Mn极化结构铁电材料]]
- 项目 [[../projects/project-5-snte-ferroelectric-sim|项目五：lammps势函数SnTe铁电模拟]]
- 项目 [[../projects/project-7-cdw-charge-density-wave|项目七：CDW电荷密度波]]

## 📝 组织与用词
综述采用"原理 → 材料 → 工艺表征 → 器件"的递进式框架：第 1–2 节建立与钙钛矿铁电、二维本征铁电并列的"滑动铁电第三范式"，并把所有实现方式收敛为三条路径——3R 菱方堆叠、层间扭转、莫尔超晶格；第 3 节给出制备（CVD/PVD/剥离/堆叠转移）与表征（PFM/KPFM/SHG/4D-STEM/电学）工具箱；第 4 节按石墨烯/h-BN/TMD/MX/异质结/InSe/其他/理论预测展开材料谱系，配 Table 2 大表；第 5 节按 FeFET→突触→FTJ→逻辑→光伏存储器的器件链展开，强调无疲劳、超快（53 ns）、超低功耗（20 pW）等指标。论证上大量使用"传统钙钛矿 vs 铪基 vs 2D 本征 vs 滑动 FE"的四列对比表（Table 1）来锚定滑动 FE 的差异化定位。

值得在 wiki 叙述中复用的关键词/术语（中英对照）：

- 滑动铁电性 / sliding ferroelectricity [[../concepts/sliding-ferroelectricity|sliding ferroelectricity]]（interlayer-sliding ferroelectricity）
- 层间电荷转移 [[../concepts/interlayer-charge-transfer|层间电荷转移]] / interlayer charge transfer
- 退极化场 [[../concepts/depolarization-field|退极化场]] / depolarization field
- 3R 菱方堆叠 / 3R rhombohedral stacking（R3m，非中心对称）
- 莫尔超晶格 [[../concepts/moire-superlattice|莫尔超晶格]] / moiré superlattice
- 扭转角工程 / twist-angle engineering
- 无疲劳翻转 / fatigue-free switching
- 铁电场效应晶体管 / FeFET（ferroelectric field-effect transistor）
- 铁电隧道结 [[../concepts/ferroelectric-tunnel-junction|铁电隧道结]] / FTJ（ferroelectric tunnel junction，TER/tunnel electroresistance）
- 神经形态突触器件 / neuromorphic synaptic device（LTP/LTD，脉冲时序依赖可塑性）

## ✏️ 可写入 Wiki 的要点

1. **机制定义**：滑动[[../concepts/ferroelectricity|铁电性]]是二维范德华双层/多层中，层间相对滑移打破反演对称而产生面外自发极化、并可被外电场翻转的新铁电范式；不涉及强离子位移或化学键断裂，因此本征抗疲劳、翻转能垒低。
2. **三条构建路径**：（i）3R 菱方堆叠（空间群 R3m，非中心对称，偶数层仍保留 OOP 极化，与镜面对称的 2H 相相对）；（ii）层间扭转角工程；（iii）[[../concepts/moire-superlattice|莫尔[[../concepts/superlattice|超晶格]]]]（小角度扭转产生周期势与局域层间滑移）。
3. **微观起源**：层间滑移导致轨道重叠与电荷重心在 z 方向分离，即[[../concepts/interlayer-charge-transfer|层间[[../concepts/charge-transfer|电荷转移]]]]；极化由 Berry 相/[[../concepts/modern-polarization-theory|现代极化理论]]计算，载流子与电极屏蔽[[../concepts/depolarization-field|退极化场]]，使原子级厚度下仍能保持可翻转极化。
4. **理论框架（Eq. 1）**：垂直电场下滑动双层的连续介质哈密顿量以共轭动量 π̂ₛ=ρₛ ûₛ、弹性常数 λ（层间压缩）与 μ（层间剪切）描述滑移自由度；可与 Landau–Ginzburg 自由能结合给出[[../concepts/coercive-field|矫顽场]]、[[../concepts/domain-wall-energy|畴壁能]]与翻转路径。
5. **材料谱系与极化强度基准（Table 2）**：GaSe 单层 6.19 pC/m；MX₂（Mo/W，S/Se）0.59–0.77 pC/m；BX（P/As/Sb）0.965–3.707 pC/m；YN（Al/Ga/In）5.765–13.837 pC/m；PdSe₂/PtSe₂ 双层 ±17.11 pC/cm；Tl₂S 0.037 pC/m；HgI₂ 约 0.16 μC/cm²；理论预测还覆盖 MnSe、VSe₂、FeCl₂、GdI₂、CrI₃、β-ZrI₂、MoSi₂N₄、VSi₂N₄、Cr₂Ge₂Te₆、Fe₃GeTe₂ 等磁性/多铁体系。
6. **关键器件指标**：3R-MoS₂ FeFET 存储窗口约 7 V，耐久 >10⁴ 次、保持特性良好；写脉冲可短至 53 ns，[[../concepts/domain-wall-motion|畴壁运动]]速度最高约 300 μm/s；MoS₂/WS₂ 异质双层 FTJ 的 ON/OFF ~10³；[[../entities/graphene|石墨烯]]/h-BN 莫尔突触器件功耗低至约 20 pW，可实现 LTP/LTD 与模式识别。
7. **表征工具箱**：PFM（含 SS-PFM、矢量 PFM 区分 IP/OOP 极化、读回线）、KPFM（表面电势/极化衬度）、SHG（[[../concepts/inversion-symmetry-breaking|反演对称破缺]]的光学指纹）、4D-STEM/HAADF-STEM（直接看到约 80 pm 量级的层间位移与畴壁运动）、Raman/AFM、I–V/C–V/P–E 电学测量。
8. **制备方法**：CVD（硫粉+MoO₃ 生长 MoS₂，对流/反向气流可获得 3R 相）、PVD/溅射、机械/液相/电化学剥离，以及[[../concepts/stack-engineering|堆叠工程]]与 UV/热释放胶带转移；瓶颈是大尺寸、层数与扭转角可控的合成。
9. **多铁与耦合**：在 CrI₃、GdI₂、VSe₂、FeCl₂、Cr₂Ge₂Te₆、Fe₃GeTe₂ 等磁性双层中，层间滑移可同时调控磁序与极化，是 II 类多铁/[[../concepts/magnetoelectric-coupling|磁电耦合]]候选；MnSe 双层经 DFT+NEB 预测具有滑动 FE；莫尔体系还伴随谷极化、平带/van Hove 奇点、手性声子等新兴物理。
10. **应变与外场调控**：约 3% 的应变即可使 WTe₂ 在铁电相与顺电相之间切换，说明层间滑移 FE 对应变极敏感；Y 掺杂 γ-InSe 的 d₃₃ 可达 7.5 pm/V；层数奇偶、堆叠序列、扭转角（Table 3，石墨烯 0.3°–38.2°、WSe₂ 5.1° 等）共同决定极化大小与稳定性。

**项目连接汇总**：project-5 SnTe 铁电模拟 = strong；project-2 Mn 多铁 = strong；project-7 CDW = medium；project-1 [[../concepts/biphoton|双光子]]、project-3 [[../concepts/mechanoluminescence|机械发光]] NN、project-4 TTF 分子计算、project-6 [[../concepts/humidity-sensing|湿度传感]]器 = 无直接连接。

**图片数量**：22（18 幅图 fig_1–fig_18 + 3 张表 tab_1/tab_2/tab_3 + 1 个公式 eq_1）。
