Repository: maple-flowers/my-science-research-wiki

File: temp/backup_links_20260815_173623/papers/fiebigEvolutionMultiferroics2016.md
---
citekey: fiebigEvolutionMultiferroics2016
title: "The evolution of multiferroics"
title_zh: "多铁性的演化"
authors: [Manfred Fiebig, Thomas Lottermoser, Dennis Meier, Morgan Trassin]
year: 2016
journal: "Nature Reviews Materials"
doi: "10.1038/natrevmats.2016.46"
url: "https://doi.org/10.1038/natrevmats.2016.46"
paper_type: review
status: ingested
year_read: 2026
original_note:: [[../../raw/note/fiebigEvolutionMultiferroics2016]]
projects: []
concepts: [ferroelasticity, magnetoelectric-coupling, multiferroicity, polarization-switching, spin-orbit-coupling, strain-engineering, topological-defects, domain-wall]
entities: [BiFeO3, HoMnO3]
methods: [xrd]
materials: [BiFeO3, HoMnO3, domain-wall]
figures: [domain-walls-structures, electronic-bands-cdw-transport, mathematical-models-magnetoelectric]
领域基础知识:: >-
  多铁性材料（Multiferroics）是同时存在铁电序（Ferroelectric Order）和磁序（Magnetic Order）的化合物。核心研究目标是利用电场控制磁性，以实现低功耗、高速的信息存储与处理。该领域涉及凝聚态物理、材料科学与器件物理的交叉，其核心挑战在于传统材料中铁电性（需空d轨道）与磁性（需未满d轨道）的相互排斥性。
研究背景:: >-
  多铁性研究始于20世纪50年代，但直到2000年Spaldin指出钙钛矿结构中铁电性与磁性的“排斥”禁忌后，才进入现代研究阶段。随后，新型机制（如自旋驱动）与材料（如BiFeO₃, TbMnO₃）的发现引发了研究热潮，目标转向寻找能绕过禁戒规则、实现强磁电耦合的新体系，并从基础物理探索逐步走向面向应用的薄膜与异质结构研究。
作者的问题意识:: >-
  作者旨在为多铁性领域绘制一幅全景式发展地图，系统梳理其演变历程中的“曲折与转折”。核心问题包括：1. 铁电与磁性如何共存？2. 有哪几种超越传统位移型铁电的共存机制，各自的潜力如何？3. 如何利用薄膜、界面、畴壁等低维结构实现与增强磁电功能？4. 该领域未来发展的关键趋势、核心挑战与新兴方向是什么？
主要研究对象:: >-
  主要研究对象是单相与复合多铁性材料体系。具体包括：1. 基于不同机制的单相多铁性材料，如BiFeO₃（孤对电子）、h-RMnO₃（几何）、LuFe₂O₄（电荷有序）、o-TbMnO₃（自旋驱动）。2. 多铁性薄膜与异质结构，如BiFeO₃-CoFe交换耦合结构。3. 多铁性材料中的畴与畴壁。4. 相关的对称性衍生现象，如电磁振子、铁涡旋性、磁单极子。
主要研究方法:: >-
  本文是一篇综述，其本身不涉及原始实验，但系统总结了领域内的核心研究方法：1. **材料合成**：包括固相反应、浮区法生长单晶，以及脉冲激光沉积等薄膜生长技术。2. **物性表征**：宏观测量（如SQUID测磁性、铁电分析仪测电滞回线）、衍射技术（X射线、中子衍射确定晶体与磁结构）、光学技术（二次谐波生成SHG用于成像多铁性畴）、扫描探针显微镜（如PFM、MFM）等。3. **理论计算**：第一性原理计算（如DFT）用于预测新材料、揭示机制。
研究意义:: >-
  1. **技术应用潜力**：为实现用电场（电压）而非电流（磁场）控制磁性提供了物理基础，有望催生更快、更小、更节能的非易失性存储器与磁电传感器。2. **基础科学价值**：推动了铁电学与磁学两大领域的深度融合，更新了对铁电性起源的认知（如引入非传统机制），并促进了固体中对称性破缺、拓扑缺陷等基础物理问题的研究。3. **方法学与学科交叉**：刺激了从原子尺度表征到超快动力学探测等一系列实验技术的发展，并促进了与宇宙学、高能物理等学科的交叉。
研究结论:: >-
  1. 多铁性可以通过多种机制实现，并可分为磁电序独立起源的I类（如孤对电子、几何、电荷有序）与铁电性由磁序诱导的II类（自旋驱动）。2. BiFeO₃仍是唯一已知的室温单相多铁性材料，具有最大的极化值。3. 自旋驱动机制是实现强磁电耦合的关键，但现有材料极化与有序温度偏低。4. 薄膜异质结构、应变工程、界面效应是增强耦合、实现室温电场控磁（如磁化反转）的有效途径。5. 畴壁是新型功能（如导电性）的源泉，可被视为动态操控的天然界面。6. 非平衡动力学（开关速度）与对基本对称性（时空反演破缺）的探索是未来重要的研究方向。
对领域的贡献:: >-
  1. **提供了权威且系统的知识框架**，以I类/II类为核心分类法，统一了描述多铁性材料多样性的语言。2. **明确了领域发展的时间线与逻辑转折点**，从“禁忌”的发现到新机制的探索，清晰地勾勒了研究脉络。3. **成功连接了基础研究与技术应用**，将抽象的对称性分析与具体的器件架构（如交换耦合、应变工程）并置讨论，为不同背景的研究者提供了共同视野。4. **指出了领域内被低估的方向**，如非平衡动力学与畴壁工程，为未来研究提供了战略指引。
未来研究方向提及:: >-
  作者明确提及的未来方向包括：1. 寻找室温下具有强耦合的自发磁化与极化共存的新材料。2. 深入挖掘现有机制潜力，通过压力、掺杂、应变等手段提升性能。3. 探索多铁性薄膜与异质结构的更复杂架构，如构建磁电忆阻器。4. 将研究焦点从静态界面转向可动态操控的畴壁。5. 研究多铁性绝缘体中的斯格明子及其电场调控。6. 探索非氧化物与有机多铁性材料。7. 加强对非平衡态动力学的研究，以实现超快电控磁。
未来研究方向思考:: >-
  基于本文的梳理，可进一步思考的方向包括：1. **拐点探索**：多铁性器件在面对成熟的STT/SOT技术竞争时，其真正的“杀手级应用”场景可能并非简单的数字存储器，而更可能在模拟计算 or 神经形态计算等领域，利用其持续可控的非易失性状态。2. **低维体系深化**：二维材料与范德华异质结构中的多铁性研究尚处萌芽，其弱耦合、易调控的特性可能带来全新物理。3. **缺陷的角色**：综述提到应变调控空位，实际上，缺陷（氧空位等）对畴壁导电性、开关动力学与疲劳机制的影响是决定器件可靠性的关键，值得利用原子分辨率的原位表征技术进行深入研究。4. **磁电耦合的量子极限**：在超薄极限下，铁电与磁序的量子涨落如何影响耦合？是否存在量子多铁性？这是连接凝聚态物理与量子信息的潜在桥梁。5. **超越电场-磁矩的耦合范式**：探索电场与其它磁序参量（如手性、拓扑数）的直接耦合，以发展非传统逻辑与存储范式。
tags:
  - paper
  - type/review
  - year/2016
  - concept/ferroelasticity
  - concept/magnetoelectric-coupling
  - concept/multiferroicity
  - concept/polarization-switching
  - concept/spin-orbit-coupling
  - concept/strain-engineering
  - concept/topological-defects
  - entity/BiFeO3
  - entity/HoMnO3
  - concept/domain-wall
  - method/xrd
  - material/BiFeO3
  - material/HoMnO3
  - topic/2d-materials
  - topic/domain-walls
  - topic/ferroelectricity
  - topic/ferromagnetism
  - topic/multiferroics
  - topic/optical-spectra
  - topic/phase-transition
  - topic/polarization
  - topic/strain-engineering
  - topic/topological-defects
---

## fiebigEvolutionMultiferroics2016 — 多铁性的演化（The evolution of multiferroics）
## 📄 元数据
Manfred Fiebig、Thomas Lottermoser、Dennis Meier、Morgan Trassin（ETH Zürich），2016，*Nature Reviews Materials* 1(8), 16046，DOI: 10.1038/natrevmats.2016.46
## 💡 一句话
以"I类/II类"分类与四大机制（孤对电子、几何、电荷有序、自旋驱动）为主线，系统综述多铁性材料从钙钛矿"磁电互斥"认识到薄膜异质结、畴壁、非平衡动力学与对称性破缺新物理的半个世纪演进。
## 🔗 Wiki 双链
本文涉及且 wiki 中已存在的条目：
  - 概念 [[../concepts/multiferroicity]]
  - 概念 [[../concepts/magnetoelectric-coupling]]
  - 概念 [[../concepts/strain-engineering]]
  - 概念 [[../concepts/topological-defects]]
  - 概念 [[../concepts/ferroelasticity]]
  - 概念 [[../concepts/polarization-switching]]
  - 概念 [[../concepts/spin-orbit-coupling]]
  - 概念 [[../concepts/improper-ferroelectricity|非本征铁电性]]
  - 概念 [[../concepts/lone-pair-mechanism|孤对电子机制]]
  - 概念 [[../concepts/geometric-ferroelectricity|几何铁电性]]
  - 概念 [[../concepts/charge-order|电荷有序]]
  - 概念 [[../concepts/spin-driven-ferroelectricity|自旋驱动铁电性]]
  - 概念 [[../concepts/inverse-dzyaloshinskii-moriya|逆DM相互作用]]
  - 概念 [[../concepts/exchange-striction|交换伸缩]]
  - 概念 [[../concepts/ferrotoroidicity|铁涡旋性]]
  - 概念 [[../concepts/electromagnon|电磁振子]]
  - 概念 [[../concepts/nonreciprocal-directional-dichroism|非互易定向二向色性]]
  - 概念 [[../concepts/exchange-bias|交换偏置]]
  - 概念 [[../concepts/magnetic-monopole-quasiparticle|磁单极准粒子]]
  - 概念 [[../concepts/domain-wall-engineering|畴壁工程]]
  - 概念 [[../concepts/type-i-type-ii-multiferroics|I类/II类多铁性分类]]
  - 概念 [[../entities/BaTiO3|BaTiO₃]]
  - 概念 [[../concepts/TbMnO3|TbMnO₃]]
  - 实体 [[../entities/BiFeO3]]
  - 实体 [[../entities/HoMnO3]]
  - 实体 [[../concepts/domain-wall]]
  - 实体 [[../entities/BaTiO3|BaTiO₃]]
  - 实体 [[../entities/LuFe2O4|LuFe₂O₄]]
  - 实体 [[../entities/SrMnO3|SrMnO₃]]
  - 图表 [[../figures/domain-walls]]
  - 图表 [[../figures/mathematical-models]]
  - 年度 [[../write/2016]]
  - 项目 [[../projects/project-2-mn-multiferroics]]
  - 主题 [[多铁性材料]]
  - 相关论文 [[../../raw/note/fiebigEvolutionMultiferroics2016]]
  - 实体 [[../entities/h-YMnO3]]
  - 实体 [[../entities/Cr2O3]]
  - 实体 [[../entities/CaMn7O12]]

## 🆕 新概念/实体建议
wiki 中没有、但值得新建的概念或材料实体：
  - 实体 [[../entities/h-YMnO3|h-YMnO3]]（六方锰酸钇）：几何铁电代表，Ps=5.6 μC/cm²，Tc≥1200 K，TN≤120 K；SHG首次揭示畴壁磁电耦合。
  - 实体 [[../entities/Cr2O3|Cr2O3]]：非多铁但具时空反演双破缺，展示线性磁电效应、铁涡旋性、磁准单极子与最早NDD。
  - 实体 [[../entities/CaMn7O12|CaMn7O12]]：铁轴磁体，逆DM机制下极化最高之一（0.3 μC/cm²）。
## 📊 关键图表
  - ![图1 四种多铁性机制：孤对电子、几何、电荷有序、自旋驱动（逆DM/交换伸缩/p-d杂化）](../../raw/figures/fiebigEvolutionMultiferroics2016/fig_1_DQ5C86TF.png) -> [[../figures/mathematical-models-magnetoelectric|磁电耦合与多铁理论]]
    - **图示描述**：以四个子图示意磁序与铁电长程序共存的四种微观机制：(a) BiFeO₃中Bi³⁺ 6s²孤对电子不对称分布形成局域偶极；(b) h-RMnO₃中MnO₅双锥倾斜挤压R³⁺位移；(c) LuFe₂O₄中Fe²⁺/Fe³⁺电荷有序；(d) 自旋驱动的三条路径（逆DM、交换伸缩、自旋依赖p-d杂化）。
    - **关键特征**：孤对电子机制给出Ps≈100 μC/cm²（应变下达150），Tc=1103 K、TN=643 K，是唯一室温单相多铁；几何机制Ps=5.6 μC/cm²、Tc≥1200 K但TN≤120 K；电荷有序声称约25 μC/cm²但铁电性至今存争议；自旋驱动由P∝eij×(Si×Sj)、P∝Rij(Si·Sj)、P∝(Si·eij)²eij三个公式统一描述。
    - **结论/意义**：该图是全文的"家族谱系图"，确立了I类（a-c独立起源）与II类（d磁致铁电）分类，是理解各材料体系物理根源的基石。
  - ![图2 不同机制单相多铁材料最大极化值对比（对数轴，BiFeO3~100、LuFe2O4~25、h-YMnO3~5.6、自旋驱动<1 μC/cm²）](../../raw/figures/fiebigEvolutionMultiferroics2016/fig_2_YBF93IC6.png) -> [[../figures/electronic-bands-cdw-transport|CDW与输运性质]]
    - **图示描述**：纵轴为最大自发极化值Ps（对数刻度，单位μC/cm²），按四大机制分组比较代表性单相多铁材料的极化强度。
    - **关键特征**：孤对电子BiFeO₃约100 μC/cm²居首；电荷有序LuFe₂O₄约25 μC/cm²但标注争议；几何h-YMnO₃约5.6 μC/cm²；自旋驱动类普遍<1 μC/cm²，其中共线交换伸缩约1 μC/cm²、CaMn₇O₁₂约0.3 μC/cm²、逆DM螺旋相约0.1 μC/cm²。
    - **结论/意义**：量化揭示I类"强铁电弱耦合"与II类"强耦合弱极化"的张力，指出提高自旋驱动体系极化与有序温度是材料设计核心挑战。
  - ![图3 多铁薄膜架构：交换耦合、应变耦合（3D传递型）与多铁界面、多铁畴壁（2D受限型）](../../raw/figures/fiebigEvolutionMultiferroics2016/fig_3_53RYW3RI.png) -> [[../figures/domain-walls-structures|畴结构与畴壁]]
    - **图示描述**：四种薄膜/异质结策略示意：(a) 交换耦合（FE/AFM多铁层/FM通过界面J传递）；(b) 应变耦合（压电↔磁致伸缩，应力σ传递）；(c) 多铁性仅存在于ε/μ两材料的二维界面；(d) 多铁性仅存在于单晶内部A⁺/A⁻畴之间的畴壁。
    - **关键特征**：(a)(b)属3D传递型，多铁性来自体相复合，BiFeO₃-CoFe已演示室温可重复电场翻转磁化；(c)(d)属2D受限型，多铁性由对称性破缺"凭空"出现在界面或畴壁；衬底外延应窗口约±0.1%可调。
    - **结论/意义**：标志研究从三维块材走向原子级界面，指明从"发现多铁材料"到"设计多铁功能"的范式转变。
  - ![图4 I类与II类多铁中畴与畴壁的对比：II类中每个铁电畴壁必为磁畴壁](../../raw/figures/fiebigEvolutionMultiferroics2016/fig_4_XAGRJUG2.png) -> [[../figures/domain-walls-structures|畴结构与畴壁]]
    - **图示描述**：红线为铁电畴壁、蓝线为磁畴壁，对比I类（磁电独立）与II类（电由磁生）中两类畴壁的重合关系。
    - **关键特征**：I类中P畴与M畴图案可互不重合，畴壁各自独立；只有部分区域巧合重合才形成多铁畴壁（橙线）。II类中由于铁电由磁序诱导，对称性强制每一个铁电畴壁同时是磁畴壁，所有畴壁"天生"多铁。
    - **结论/意义**：从微观畴结构解释了为何II类磁电耦合远强于I类，并为h-YMnO₃中SHG观测到的畴壁磁电耦合提供模型，是畴壁工程学的理论依据。
  - ![图5 晶胞中磁环矩（T=Σri×Si）、铁涡旋畴与磁单极子自旋排列](../../raw/figures/fiebigEvolutionMultiferroics2016/fig_5_RQV3IESF.png) -> [[../figures/domain-walls-structures|畴结构与畴壁]]
    - **图示描述**：三个子图展示时空反演双破缺衍生的高阶自旋织构：(a) 晶胞内六自旋首尾相接形成涡旋，定义环矩T=Σᵢ rᵢ×Sᵢ；(b) 相反环矩取向构成铁涡旋畴结构；(c) 自旋由一点向外辐射或向内汇聚，呈磁单极准粒子排列。
    - **关键特征**：磁环矩同时破坏空间反演与时间反演，被提为继铁电、铁磁、铁弹之后第四种初级铁性序；LiCoPO₄中可用正交电磁场组合的环向场翻转畴；Cr₂O₃等体系最早展示相关NDD与磁电响应。
    - **结论/意义**：说明多铁性研究的深层物理是对称性双破缺，并将其延伸到铁涡旋性、磁单极准粒子等基础新物态，已外溢到高能物理与宇宙学。
  - ![图6 回旋自旋结构中的电磁振子：不同自旋激发模式对应不同极化振荡](../../raw/figures/fiebigEvolutionMultiferroics2016/fig_6_YGJN2WD3.png) -> [[../figures/electronic-bands-cdw-transport|CDW与输运性质]]
    - **图示描述**：灰色箭头为易平面内的回旋自旋静态结构（由逆DM产生z方向极化P），四个子图分别展示不同磁振子激发模式：(a) 平面内摆动但P不变；(b) 同时调制对称与反对称交换导致P振幅空间调制；(c)(d) 易平面绕y或z轴旋转引起P方向或振幅变化。
    - **关键特征**：仅(b)(d)类激发伴随电极化振荡，才是真正的电磁振子；最早在o-TbMnO₃/o-GdMnO₃中报道，且o-GdMnO₃中可在多铁相之外出现；GaFeO₃中相关NDD达Δα/α≈1.6×10⁻³，Ba₂CoGe₂O₇太赫兹段达Δα/α≈1。
    - **结论/意义**：揭示磁电耦合的动力学一面，证明电磁振子与NDD是对称性产物而非多铁性专属，为太赫兹磁光器件与皮秒级全光控磁奠定基础。
## 🔬 项目连接
project-2 Mn多铁 直接相关——本综述系统讨论了 h-RMnO₃、o-TbMnO₃、TbMn₂O₅、Ca₃Mn₂O₇、SrMnO₃、LuMnO₃、MnWO₄、CaMn₇O₁₂ 等 Mn 基多铁体系的机制、畴壁与应变调控，可作为该项目的框架性参考。project-1 双光子 间接受益（二次谐波产生 SHG 是多铁畴成像的关键手段）。其余项目无直接连接。
## 🔗 项目双链

## 📝 组织与用词
全文按"历史播种（1950s–2000）→ 四大共存机制与I/II类分类 → 薄膜/异质结（交换耦合、应变、界面）→ 畴与畴壁 → 非平衡动力学 → 反演对称破缺（铁涡旋、磁单极、电磁振子、NDD）→ 对其他领域的影响 → 趋势与挑战"的链条展开，以"磁电互斥禁忌"为逻辑起点，以"对称性双破缺"贯穿深层物理，以"室温可重复电控磁化翻转"为应用圣杯。Box 1 集中定义 ferroic / magnetoelectric / multiferroic / magnetodielectric / domain 等术语。值得复用的关键词：
  - multiferroics 多铁性（材料）
  - magnetoelectric coupling 磁电耦合
  - type I / type II multiferroics I类/II类多铁性
  - improper ferroelectricity 非本征铁电性
  - inverse Dzyaloshinskii–Moriya interaction 逆DM相互作用
  - exchange striction 交换伸缩
  - ferrotoroidicity 铁涡旋性（铁磁环矩性）
  - electromagnon 电磁振子
  - nonreciprocal directional dichroism (NDD) 非互易定向二向色性
  - exchange bias 交换偏置
  - domain-wall engineering 畴壁工程
  - spin-driven ferroelectricity 自旋驱动铁电性
## ✏️ 可写入 Wiki 的要点
  1. **钙钛矿"磁电互斥"的里程碑**：Spaldin（Hill, 2000）指出位移型[[../concepts/ferroelectricity|铁电性]]需要空的 3d 壳层以利于离子偏离中心与电子云杂化，而磁性过渡金属有序需要部分填充 3d 壳层，这一矛盾解释了钙钛矿中多铁材料的稀缺，迫使领域转向非位移型机制。
  2. **I类与II类分类**：I类多铁中磁序与铁电序独立起源（[[../concepts/lone-pair-electrons|孤对电子]]、几何、[[../concepts/charge-order|电荷有序]]），通常铁电性强但[[../concepts/magnetoelectric-coupling|磁电耦合]]弱；II类多铁中铁电由特定磁序诱导（共生相变），磁电耦合强但极化小、有序温度低。
  3. **[[../concepts/lone-pair-mechanism|孤对电子机制]]与 BiFeO₃**：Bi³⁺ 的 6s² 电子对不参与 sp 杂化，形成局域偶极子；BiFeO₃ Ps≈100 μC/cm²（应变下可达约 150），Tc=1103 K，TN=643 K，是目前唯一已知的室温单相多铁材料，也是器件研究的核心。
  4. **[[../concepts/geometric-ferroelectricity|几何铁电性]]**：h-RMnO₃（R=Sc,Y,In,Dy–Lu）中晶胞三倍化驱动 MnO₅ 双锥倾斜，挤压 R³⁺ 位移产生 Ps=5.6 μC/cm²，Tc≥1200 K 但 TN≤120 K；其他例子包括 BaNiF₄（~0.01 μC/cm² 但可翻转弱铁磁矩）与Ca₃Mn₂O₇（混合非极性模驱动的[[../concepts/hybrid-improper-ferroelectricity|杂化非本征铁电]]）。
  5. **电荷有序的争议**：LuFe₂O₄ 中 Fe²⁺/Fe³⁺ 交替[[../concepts/superlattice|超晶格]]曾被认为可产生约 25 μC/cm² 极化，但经十年研究其铁电性仍受质疑；电荷有序驱动的[[../concepts/multiferroicity|多铁性]]"基本仍停留在有趣概念阶段"。
  6. **自旋驱动三路径与极化公式**：①[[../concepts/inverse-dzyaloshinskii-moriya|逆DM相互作用]]（非共线螺旋，P∝eij×(Si×Sj)，o-TbMnO₃，~0.1 μC/cm²）；②[[../concepts/exchange-striction|交换伸缩]]（共线↑↑↓↓，P∝Rij(Si·Sj)，TbMn₂O₅，极化可比逆DM大约一个数量级）；③自旋依赖 p–d 杂化（螺旋自旋调控金属-配体杂化，P∝(Si·eij)²eij，CuFeO₂/CuMO₂，P≤0.03 μC/cm²）。o-TbMnO₃ 加压下回旋序→共线反铁磁序时极化提升约一个数量级，验证了 |Si·Sj|>|Si×Sj|。
  7. **BiFeO₃–CoFe 室温电控磁化翻转**：经[[../concepts/exchange-bias|交换偏置]]（h-YMnO₃–坡莫合金低温验证）、BiFeO₃–CoFe 室温不可逆交换偏置修改，到 Heron 等（Nature 2014）在微观 BiFeO₃–CoFe 点中演示可重复的室温电场驱动磁化翻转，被誉为磁电多铁研究的"圣杯"；微观机制可追溯到畴的形成与一一对齐。
  8. **[[../concepts/strain-engineering|应变工程]]的多重作用**：[[../concepts/epitaxial-strain|外延应变]]可诱导非铁性化合物出现[[../concepts/ferroic-order|铁性序]]——SrTiO₃ 中诱导极性序、EuTiO₃ 与 SrMnO₃ 中诱导极性与磁序共存、LuMnO₃ 中诱导[[../concepts/ferromagnetism|铁磁性]]；Ba 合金化块体 SrMnO₃ 通过 Ba²⁺ 大尺寸化学施压获得多铁性；铁电衬底还可在外加电压下于 ±0.1% 窗口内可逆调控应变。
  9. **畴壁作为功能单元**：BiFeO₃ 畴壁电导高于块体（Seidel 等，Nat. Mater. 2009）开启[[../concepts/domain-wall-engineering|畴壁工程]]；h-YMnO₃ 中 SHG 揭示铁电-反铁磁畴的耦合源于畴壁而非畴内；II类多铁中每个[[../concepts/ferroelectric-domain|铁电畴]]壁因对称性必然也是磁畴壁；但"非多铁单晶内部畴壁处出现多铁性"（图3d）尚未被观测到。
  10. **非平衡动力学被严重低估**：GaFeO₃ 中极性与磁序时间演化根本不同；CuO 光学激发皮秒内共格→非共格磁序转变；o-TbMnO₃ 太赫兹实验仅获约 4% 自旋偏转（远低于 180° 翻转）；BiFeO₃ 电场脉冲超快翻转存在争议；MnWO₄ 等磁致铁电体翻转可能固有缓慢；存储应用要求[[../concepts/order-parameter|序参量]]翻转进入皮秒量级，全光控制被视为有前途方向。
  11. **对称性双破缺与新铁性序**：多铁性的许多奇特性质源于同时破坏空间反演与[[../concepts/time-reversal-symmetry|时间[[../concepts/inversion-symmetry|反演对称性]]]]；[[../concepts/ferrotoroidicity|铁涡旋性]]以[[../concepts/toroidal-moment|环形矩]] T=Σri×Si 为序参量，被提议为继铁电、铁磁、铁弹之后第四种初级铁性序，LiCoPO₄ 中实现了畴与环形场极化（环形场由互相垂直的电、磁场组合产生），LiFeSi₂O₆ 中证明环形矩可作为本征驱动序参量。
  12. **[[../concepts/electromagnon|电磁振子]]与NDD是对称性而非多铁性本身的产物**：电磁振子是打破反演对称的磁共振并伴随极化振荡，最早在 o-TbMnO₃/o-GdMnO₃ 中报道，且在 o-GdMnO₃ 中中可出现在多铁相之外；NDD（相反方向光透射不同）在 GaFeO₃ 中 Δα/α 达 1.6×10⁻³，Ba₂CoGe₂O₇ 太赫兹波段达 Δα/α=1 的巨NDD，Cr₂O₃ 中反铁磁克尔/法拉第类似效应是最早NDD实例；两者在非多铁材料中也可出现。
  13. **对邻近领域的影响**：恢复了对位移型之外多种铁电机制（尤其是非本征铁电）的重视；推动氧化物薄膜外延生长与氧化物电子学；改进表征技术至飞米级 XRD、0.1 nC/cm² 热释电、SHG 磁电畴成像、太赫兹电磁振子谱；并进入高能物理（EuTiO₃ 中 Ba 取代抑制磁序以探测电子永久电偶极矩）与宇宙学（h-RMnO₃ 铁电畴交汇线分布与宇宙弦形成标度律类比）。
  14. **未来趋势与竞争**：薄膜异质结最具应用潜力，方向包括磁电[[../concepts/memristor|忆阻器]]、[[../concepts/layer-selective-switching|层选择性翻转]]构造"整体对称性可调"多层膜（如 PZT–LSMO–PZT）、电场控制赛道内存中的畴壁、多铁绝缘体中[[../concepts/skyrmion|斯格明子]]的电场（而非电流）操控；多铁器件需与自旋转移矩（STT）与自旋轨道矩（SOT）等电流控磁技术在速度、功耗、可靠性、集成密度上竞争。

File: temp/backup_links_20260815_173623/papers/guoAdvancesTwodimensionalFerroelectric2025.md
---
citekey: guoAdvancesTwodimensionalFerroelectric2025
title: "Advances in two-dimensional ferroelectric materials"
title_zh: "二维铁电材料的研究进展"
authors: [Zi-Han Guo, Lin He]
year: 2025
journal: "Chinese Science Bulletin"
doi: "10.1360/TB-2025-0214"
url: "https://doi.org/10.1360/TB-2025-0214"
paper_type: review
status: ingested
year_read: 2026
original_note:: [[../../raw/note/guoAdvancesTwodimensionalFerroelectric2025]]
projects: [project-5]
concepts: [2D-materials, berry-phase, density-functional-theory, ferroelectric-tunnel-junction, moire-superlattice, multiferroicity, polarization-switching, sliding-ferroelectricity, spin-orbit-coupling, strain-engineering, topological-defects, domain-wall]
entities: [BiFeO3, In2Se3, SnTe, TMDs, WTe2, h-BN]
methods: [afm-pfm, berry-phase, device-i-v, dft, md, neb, raman, xanes, xrd]
materials: [BiFeO3, In2Se3, SnTe, TMDs, WTe2, domain-wall, h-BN]
figures: [domain-walls-structures, domain-walls-switching-properties, electronic-bands-dos-fermi, electronic-devices-memory-transistors, heterostructures-stacking, mathematical-models-formulas]
领域基础知识:: >-
  二维材料指电子在两个维度上自由运动的材料，其层内为强共价键，层间为弱范德华力。铁电性是指材料具有自发极化，且该极化方向可被外电场翻转的特性。传统铁电材料在薄膜化时面临退极化场效应，导致铁电性消失。二维铁电材料为解决此微型化困境提供了新思路，主要分为基于离子位移的自发极化铁电体和基于层间电荷重分布的滑移铁电体。
研究背景:: >-
  传统铁电材料（如PbTiO₃, BaTiO₃）在减薄至纳米级时，因表面束缚电荷产生的退极化场会导致铁电性减弱甚至消失，这严重阻碍了铁电存储器等器件的进一步微型化。二维材料因其独特的层状结构与弱范德华力，能够有效屏蔽退极化场，为在原子级厚度下实现稳定铁电性提供了可能。
作者的问题意识:: >-
  如何系统性地理解和分类在原子级厚度下实现稳定铁电性的不同物理机制，并评估其应用潜力？文章旨在梳理二维铁电材料的研究进展，特别是阐明“滑移铁电性”这一新范式的核心机制、实验验证和应用前景，并指出该领域未来的挑战与发展方向。
主要研究对象:: >-
  二维铁电材料，包括两类：1. 自发极化铁电体（如CuInP₂S₆, α-In₂Se₃, BP-Bi, d1T-MoTe₂），其铁电性源于晶格内离子位移。2. 滑移铁电体（基于hBN, TMDs（如WTe₂, MoS₂）, 石墨烯的范德华异质结），其铁电性源于层间滑移导致的电荷重分布。
主要研究方法:: >-
  1. 材料制备与器件构筑：机械剥离、干法转移、化学气相沉积(CVD)等。2. 铁电性表征：压电力显微镜(PFM)用于成像铁电畴、测量电滞回线；电输运测量用于宏观极化响应探测；二次谐波产生(SHG)用于探测对称性破缺和极化反转。3. 理论计算：第一性原理计算（如密度泛函理论）用于预测极化强度和机制；贝里相位法计算极化强度；弹性带方法(NEB)计算极化翻转能垒；差分电荷密度分析揭示层间电荷转移。4. 光谱学表征：拉曼光谱探测晶格振动模式；光致发光(PL)谱探测激子态。
研究意义:: >-
  1. 科学意义：确立了“滑移铁电性”这一全新的物理范式，颠覆了传统铁电体必须依赖离子位移的认知，将铁电性研究拓展到非极性材料体系，并揭示了其与莫尔物理、电子关联效应、拓扑物理的交叉前沿。2. 技术意义：为突破传统铁电存储器微型化瓶颈提供了解决方案，展示出超低功耗、超快速度、超高耐久性和多态存储潜力，在非易失性存储、神经形态计算、可重构光电器件、自发光伏等领域具有广阔应用前景。
研究结论:: >-
  二维铁电材料，特别是滑移铁电体，为解决传统铁电体微型化难题开辟了新路径。滑移铁电不依赖母体本征极性，通过层间滑移诱导电荷重分布即可产生面外极化，具有超低翻转能垒和高可调性。实验已在hBN、TMDs和石墨烯等多种体系中验证了室温铁电性，并通过畴工程实现了对极化翻转动力学的调控。原型器件在存储、光电转换等领域展现出超快响应、抗疲劳等卓越性能。
对领域的贡献:: >-
  本文作为一篇深度综述，其核心贡献在于为该领域提供了一个清晰、系统且统一的知识框架。它将看似分散的研究（从离子位移到滑移铁电，从hBN到石墨烯）整合到“二维铁电”这一核心主题下，并清晰区分了“自发极化”与“滑移铁电”两大范式。文章不仅总结了最新进展，还通过“畴工程”等概念建立了从基础物理到器件应用的桥梁，为领域内外的研究者提供了高价值的“导航图”。
未来研究方向提及:: >-
  1. 理论机制：发展融合量子力学与非平衡态动力学的模型，深入解析滑移、电子关联、晶格弛豫等多体耦合机制。2. 材料探索：开发兼具高极化强度、高稳定性和超快响应的新型滑移铁电体系，并探索铁电-拓扑绝缘体等耦合体系。3. 应用开发：设计基于多态极化的人工神经形态芯片，集成铁电调控与量子物态的可重构光电器件，并突破晶圆级制备和异质集成工艺。
未来研究方向思考:: >-
  1. 滑移铁电动力学：当前研究集中在稳态畴结构，但对极化翻转的实时动态过程（如畴壁的成核、运动、湮灭速度）及其极限（如最高翻转频率）研究尚浅。2. 多场耦合可靠性：在实际应用中，器件可能同时受到电场、温度场、应力场的作用。研究这些多场耦合条件下的极化稳定性、畴结构演化和失效机制，是走向应用的关键。3. 新表征技术：发展能直接、无损、高分辨率地“看到”层间电荷转移量和分布的技术，对于彻底厘清起源争议（如石墨烯体系）至关重要。4. 铁电拓扑物理学：将铁电性作为调控拓扑量子态（如量子反常霍尔效应、拓扑超导）的非易失性“开关”，探索由此衍生出的新物理效应和低功耗拓扑电子学器件。
tags:
  - paper
  - type/review
  - year/2025
  - project/project-5
  - relevance/project-5/medium
  - concept/2D-materials
  - concept/berry-phase
  - concept/density-functional-theory
  - concept/ferroelectric-tunnel-junction
  - concept/moire-superlattice
  - concept/multiferroicity
  - concept/polarization-switching
  - concept/sliding-ferroelectricity
  - concept/spin-orbit-coupling
  - concept/strain-engineering
  - concept/topological-defects
  - entity/BiFeO3
  - entity/In2Se3
  - entity/SnTe
  - entity/TMDs
  - entity/WTe2
  - concept/domain-wall
  - entity/h-BN
  - method/afm-pfm
  - method/berry-phase
  - method/device-i-v
  - method/dft
  - method/md
  - method/neb
  - method/raman
  - method/xanes
  - method/xrd
  - material/BiFeO3
  - material/In2Se3
  - material/SnTe
  - material/TMDs
  - material/WTe2
  - material/h-BN
  - topic/2d-materials
  - topic/charge-density-wave
  - topic/domain-walls
  - topic/ferroelectricity
  - topic/ferromagnetism
  - topic/multiferroics
  - topic/optical-spectra
  - topic/phase-transition
  - topic/polarization
  - topic/superconductivity
  - topic/topological-defects
---

## guoAdvancesTwodimensionalFerroelectric2025 — 二维铁电材料的研究进展

## 📄 元数据
Zi-Han Guo（郭子涵）、Lin He（何林，通讯作者，北京师范大学物理与天文学院高等量子研究中心/多尺度自旋物理教育部重点实验室），2025，《Chinese Science Bulletin》（科学通报），Vol. 70, No. 22, pp. 3704–3721，DOI: 10.1360/TB-2025-0214。国家杰出青年科学基金(12425405)与国家自然科学基金(12141401)资助。评述/综述文章（Review）。
## 💡 一句话
系统综述二维铁电材料两大路径——基于离子位移的自发极化铁电体与基于范德华层间滑移/电荷重分布的滑移铁电体，重点确立"滑移铁电"新范式并总结其在非易失存储、光电异异质结、自发光伏及铁电拓扑绝缘体中的应用进展。
## 🔗 Wiki 双链
本文涉及且 wiki 中已存在的条目，用双链列出（存在才链）：
  - 概念 [[../concepts/2D-materials]]、[[../concepts/sliding-ferroelectricity]]、[[../concepts/polarization-switching]]、[[../concepts/berry-phase]]、[[../concepts/density-functional-theory]]、[[../concepts/moire-superlattice]]、[[../concepts/strain-engineering]]、[[../concepts/topological-defects]]、[[../concepts/multiferroicity]]、[[../concepts/ferroelectric-tunnel-junction]]、[[../concepts/spin-orbit-coupling]]、[[../concepts/depolarization-field|退极化场]]、[[../concepts/domain-engineering|畴工程]]、[[../concepts/ferroelectric-topological-insulator|铁电拓扑绝缘体 (FETI)]]、[[../concepts/fractional-quantum-ferroelectricity|分数量子铁电性]]、[[../concepts/bulk-photovoltaic-effect|体光伏效应 (BPVE)]]、[[../concepts/dipole-locking|偶极锁定]]
  - 实体 [[../entities/h-BN]]、[[../entities/TMDs]]、[[../entities/In2Se3]]、[[../entities/WTe2]]、[[../entities/SnTe]]、[[../entities/BiFeO3]]、[[../concepts/domain-wall]]、[[../entities/CuInP2S6|CuInP₂S₆ (CIPS)]]、[[../entities/bp-bi-bismuth|BP-Bi（类黑磷铋）]]、[[../entities/d1t-mote2|d1T-MoTe₂]]、[[../entities/3r-tmds|3R 相 TMDs]]、[[../entities/rbn-rhombohedral-bn|rBN（菱方BN）]]、[[../entities/mn-bi2-te4-mbt|MnBi₂Te₄ (MBT)]]
  - 图表 [[../figures/electronic-bands]]、[[../figures/electronic-devices]]、[[../figures/heterostructures-stacking]]、[[../figures/mathematical-models]]、[[../figures/domain-walls]]、[[../figures/heterostructures-stacking-domains-devices|铁弹畴、畴壁、In₂Se₃ 与器件应用]]
  - 年度 [[../write/2025]]
  - 主题 [[多铁性材料]]、[[材料模拟计算设计]]
  - 相关论文 [[../../raw/note/guoAdvancesTwodimensionalFerroelectric2025]]
## 📊 关键图表
  - ![图1：CIPS（a-e，四重势阱/PFM盒中盒/电滞回线）与 α-In₂Se₃（f-h，偶极锁定/单层PFM/β′β″相）自发极化](../../raw/figures/guoAdvancesTwodimensionalFerroelectric2025/fig_1_7K9CL28G.png) -> [[../figures/domain-walls-switching-properties|极化翻转与铁电性能]]
  - **图示描述**：本图汇总两类经典离子位移型二维铁电体。(a-e) 为 CuInP₂S₆：层状硫族骨架、Cu⁺ 在 S 八面体笼中的四重势阱模型、LP→HP 切换时 Cu⁺/In³⁺ 协同位移、30 nm 薄片上 ±偏压写入的 PFM"盒中盒"相位图（比例尺 1 μm），以及相位 180°翻转+振幅蝴蝶型回线。(f-h) 为 α-In₂Se₃：Se-In-Se-In-Se 五层结构中央 Se 原子双稳态移动同步翻转面内/面外极化的"偶极锁定"、单层 PFM 形貌与压电回滞，以及 β′ 反铁电相/β″ 铁电相的层内极化方向对比。
  - **关键特征**：CIPS 的 Cu⁺ 在四个等效势阱（Cu1/Cu1′/Cu3 等）间跃迁，Tc≈315 K，4 nm 薄膜仍保持约 320 K 的室温铁电；PFM 相位 180°跳变与振幅蝴蝶曲线共同构成铁电性"金标准"指纹。α-In₂Se₃ 单层极限仍可被电场翻转，但其偶极锁定模型与 C3v 对称性矛盾，催生了"分数量子铁电性"解释。
  - **结论/意义**：该图代表传统离子位移范式在二维极限的延续，为后文滑移铁电新范式提供对照基准。

  - ![图2：BP-Bi（a-d，翘曲Δh/能带/双势阱/pz轨道电荷密度）与 d1T-MoTe₂（e-h，PFM/K3+Γ₂⁻模式/差分电荷密度）](../../raw/figures/guoAdvancesTwodimensionalFerroelectric2025/fig_2_UYFSHFQT.png) → [[../figures/electronic-bands-dos-fermi|态密度与费米面]]
  - **图示描述**：(a-d) 展示首个单元素二维铁电体 BP-Bi：sp²–sp³ 杂化诱导的亚晶格翘曲 Δh=±d0 两种镜像构型、半导体能带、自由能-Δh 双势阱曲线及 P-Δh 近线性关系，以及 A/B 子格 pz 轨道旋转与价电荷密度分布。(e-h) 展示 d1T-MoTe₂：单层 ±8 V 写入的 PFM 盒中盒图案（1 μm）、相位/振幅回线、K3 模式（三个 Mo 形成等边三角形三聚体）与 Γ₂⁻ 模式（Te 面外弛豫）协同畸变，以及铁电 d1T 相与顺电 1T 相之间的差分电荷密度（红积累/蓝耗尽）。
  - **关键特征**：BP-Bi 极化强度随 Δh 线性增大，A/B 子格 pz 轨道不对称占据是微观起源，Tc≈210 K；自由能单位 eV/晶胞，极化单位 pC/m。d1T-MoTe₂ 面内三聚化偶极相互抵消、面外电荷不对称产生净极化，Tc≈338 K；翻转路径存在争议，Wan 等提出正交子空间耦合理论解释双稳态切换。
  - **结论/意义**：说明本征二维铁电既可由单元素翘曲破缺反演对称产生，也可由复杂晶格畸变协同实现，扩展了离子位移范式的材料边界。

  - ![图3：hBN 滑移铁电实验验证（六种高对称堆叠/t-hBN的EFM三角畴/石墨烯-p-hBN器件/电阻相图/电滞回线/SP区面内极化拓扑网络）](../../raw/figures/guoAdvancesTwodimensionalFerroelectric2025/fig_3_4EZJK5IN.png) -> [[../figures/domain-walls-switching-properties|极化翻转与铁电性能]]
  - **图示描述**：(a) hBN/hBN 六种高对称堆叠（AA′、AB、BA、AA、AB′、BA′）；(b) 转角 hBN 的 dc-EFM 相位图显示大面积周期性三角形电势调制；(c) 石墨烯/p(t)-hBN 场效应器件结构；(d) t-hBN 器件石墨烯电阻随顶栅/背栅变化的二维相图（双峰渐进）；(e) p-hBN 与 t-hBN 电阻-电压回滞对比；(f-h) AB/BA 畴壁过渡区（SP）的原子构型、第一性原理计算的面内极化强度矢量，以及形成的半子/反半子拓扑网络。
  - **关键特征**：hBN 带隙约 5.97 eV，仅 AB/BA 平行构型产生面外极化，AA′ 偶极反平行抵消；EFM/KPFM 测得 AB/BA 畴间电势差约 200 mV。p-hBN 呈陡峭矩形回线（单畴快速翻转，适合非易失存储），t-hBN 呈渐进双峰回线（畴壁迁移主导，适合低功耗可编程器件）。SP 区还存在周期性面内偶极子，可形成 meron/antimeron 拓扑极化网络。
  - **结论/意义**：通过 EFM、量子输运和理论计算三条独立证据链，首次完整确立 hBN 滑移铁电范式，并揭示畴壁本身的拓扑物态。

  - ![图4：WTe₂（a-e，层数依赖电滞回线/Hirshfeld电荷/拉曼剪切模消失）与 2H-TMDs（f-h，H/R堆叠/三角莫尔畴/单畴多畴回滞对比）](../../raw/figures/guoAdvancesTwodimensionalFerroelectric2025/fig_4_2X9UPMDA.png) -> [[../figures/domain-walls-switching-properties|极化翻转与铁电性能]]
  - **图示描述**：(a-c) 三层、双层、单层 WTe₂ 器件电阻-栅压电滞回线；(d) Td-WTe₂ 层状结构并标注用于 Hirshfeld 电荷分析的四个近邻 Te 原子柱；(e) 5 层 WTe₂ 拉曼剪切模在垂直电压下的响应；(f) 2H-TMDs 的 H 堆叠与两种平行 R 堆叠原子结构；(g) 转角 2H-TMDs PFM 相位图显示 200 nm 周期三角形莫尔铁电畴；(h) 单畴主导与多畴共存 R 堆叠器件的极化回线对比。
  - **关键特征**：WTe₂ 单层无回线、双/三层出现显著回滞（相变温度约 350 K），直接证明铁电性来自层间效应；Hirshfeld 分析显示双层面外极化反转对应沿 b 轴 0.72 Å（能垒 0.6 meV/cell，Li 2018）或 0.493 Å（0.3 meV/cell，Ren 2019）的层间滑移。R 堆叠 TMDs 对石墨烯势场调制 2ΔV_P≈110 meV，约为 hBN 的一半；单畴呈陡峭单峰回线，多畴呈渐进双峰回线。
  - **结论/意义**：WTe₂ 是首个实验证实的滑移铁电体；层数依赖与拉曼剪切模消失把极化反转与 Td→1T′→Td 层间滑移相变直接关联。

  - ![图5：双层石墨烯新奇滑移铁电（LSAS现象/能带模型/多级铁电响应/Vt-Vb相图/WSe₂屏蔽对照/ABC堆垛BN-石墨烯）](../../raw/figures/guoAdvancesTwodimensionalFerroelectric2025/fig_5_STBTQZWP.png) -> [[../figures/heterostructures-stacking|异质结与堆叠]]
  - **图示描述**：(a) BN 封装双层石墨烯（BLG）正/反向背栅扫描相图之差，白色区域即"层特异性异常屏蔽"（LSAS）；(b,c) 垂直电场下 BLG 层间电荷转移与极化形成的能量/态密度示意模型；(d) 更精细的 Vt-Vb 相图，在电荷中性点（CNP）和莫尔平带完全填充点（FFP）附近均出现电滞回环；(e,f) 五条切割线位置及对应的电阻-Vt 响应；(g) 插入 WSe₂ 屏蔽 BN/石墨烯莫尔势前后的回滞对比；(h) 上下 BN 与单层石墨烯形成 ABC 堆垛时产生层间自极化的结构示意。
  - **关键特征**：LSAS 表明极化态可冻结并屏蔽外场；Lu 组测得层间电荷转移密度高达 10¹³ cm⁻²，对应极化约 5 pC/m，100 K 内保持电滞、300 K 基本消失；魔角 TBG 在 <100 mK 下铁电双稳态可与超导/关联绝缘态共存。2025 年 WSe₂ 屏蔽实验（回滞仍存在）与 ABC 堆垛 BN-石墨烯（室温极化约 1.76 μC/cm²）共同动摇了"石墨烯本征铁电"的归因。
  - **结论/意义**：该图呈现了最具颠覆性也最具争议的体系——在非极性半金属中观察到铁电响应，并把起源讨论引向 BN 封装层的非中心对称堆叠。

  - ![图6：畴工程四类结构（背栅PFM原位观测/应变区畴壁合并/孤立单畴壁-周期三角畴-多畴壁交联-完全位错畴及各自电滞回线）](../../raw/figures/guoAdvancesTwodimensionalFerroelectric2025/fig_6_LPWUBNHG.png) → [[../figures/domain-walls-structures|畴结构与畴壁]]
  - **图示描述**：(a) 背栅电场下用 PFM 原位观测 R-MoSe₂ 畴壁移动的器件示意和振幅图（比例尺 300 nm）；(b,c) 应变积累区相邻畴壁合并形成完全螺旋错位结构的 PFM 图像；(d-g) 四类典型畴结构示意图及对应电滞回线：孤立单畴壁、周期三角莫尔畴、多畴壁交联、完全位错畴。
  - **关键特征**：(i) 孤立单畴壁——外场驱动畴壁整体移动触发全域反转，显著双极回线，适合高性能非易失存储；(ii) 周期三角莫尔畴——C3 对称性钉扎节点，仅靠畴面积弹性缩放实现弱迟滞、线性多态响应；(iii) 多畴壁交联——缺陷/污染引入额外钉扎，极化反转效率极低；(iv) 完全位错畴——位错网络锁死极化方向，翻转需 >1 V/nm，无电滞响应。
  - **结论/意义**：把畴壁形态与极化翻转动力学、回线形状和器件用途一一对应，为"畴工程"理性设计铁电器件提供蓝图。

  - ![图7：非易失存储与光电异质结（3R-MoS₂多态/MEP能垒/疲劳特性/53 ns脉冲/铁电BN-WSe₂激子调控/PL谱/泵浦探测激子限域/WSe₂-WTe₂非线性反常霍尔）](../../raw/figures/guoAdvancesTwodimensionalFerroelectric2025/fig_7_ZGPUVX9E.png) -> [[../figures/electronic-devices-memory-transistors|存储器与晶体管]]
  - **图示描述**：(a-c) 不同层数 3R-MoS₂ 的极化态数量、极化强度、最小能量路径（MEP）与能垒；(d) 电压脉冲驱动的多态切换及保持特性；(e) 不同脉宽/循环次数下的电阻比疲劳曲线；(f) 53 ns 超短脉冲写入；(g) 铁电畴 hBN 封装单层 WSe₂ 的器件结构；(h) AB/BA 畴对 WSe₂ 正/负三重激子（trion）PL 强度的空间调制；(i,j) 泵浦-探测验证 t-hBN 莫尔势对激子扩散的限域；(k,l) WSe₂/铁电 WTe₂ 异质结中非线性反常霍尔效应的铁电开关。
  - **关键特征**：n 层 3R-MoS₂ 对应 n 个简并能态和 2n−1 种原子构型，相邻态切换能垒恒为约 15.4 meV/cell（与层数无关）；硫空位迁移能垒（层内 2.6 eV、层间 4.6 eV）远高于极化切换能垒（约 136 meV），MD 模拟保障 10⁶ 次循环无衰减，并稳定响应 53 ns 脉冲。p-hBN 器件极化切换达 1 ns，100 ns 脉冲下 10¹¹ 次循环稳定。
  - **结论/意义**：从多态存储、抗疲劳/超快写入到铁电调控激子与拓扑霍尔输运，系统展示滑移铁电在器件层面的性能优势与跨物态耦合潜力。

  - ![图8：自发光伏与材料生长（WSe₂/BP光伏/石墨烯屏蔽3R-MoS₂/EQE 16%/2 ps响应/倾斜FeNi生长rBN/Ni-M外延3R-TMDs/SHG-XRD验证/高迁移率）](../../raw/figures/guoAdvancesTwodimensionalFerroelectric2025/fig_8_WMJBUIEV.png) -> [[../figures/electronic-devices-memory-transistors|存储器与晶体管]]
  - **图示描述**：(a,b) WSe₂/BP 器件的自发光伏 I-V 特性，零偏压光电流方向受极化调控；(c) 石墨烯作为电极兼屏蔽层抑制退极化场的 3R-MoS₂ 隧道结；(d) 不同器件零偏光电流的激光功率依赖；(e,f) 泵浦-探测光电流随 Δτ 演化；(g,h) 倾斜 FeNi(111) 原子台阶引导厘米级 ABC 堆垛 rBN 单晶生长及其与 hBN 结构对比；(i,j) SHG 与 XRD 验证 rBN 单晶性；(k-n) Ni-M（M=Mo,W）界面外延晶圆级 3R-TMDs 及 SHG/XRD 普适性验证；(o) 3R-MoS₂ FET 迁移率数据。
  - **关键特征**：石墨烯屏蔽退极化场后，10 层 3R-MoS₂ 器件外部量子效率（EQE）高达 16%；石墨烯/3R-MoS₂ 界面光电流电荷转移时间约 2 ps。Qi 等在倾斜 FeNi(111) 上实现厘米级 rBN 单晶；Qin 等用 Ni-M 外延法合成层数 1–15000 精准可控的晶圆级 3R-TMDs，双层/三层 3R-MoS₂ 室温迁移率达 155/190 cm² V⁻¹ s⁻¹，远超 2H 相。
  - **结论/意义**：把滑移铁电从实验室器件推进到高效率光伏和晶圆级单晶生长，是走向工业化应用的关键一步。

  - ![公式(1)：Berry phase 极化强度 P = (e/(2π)³) Σ_n^occ ∫_BZ dk A_n(k)](../../raw/figures/guoAdvancesTwodimensionalFerroelectric2025/eq_1_HLFFW8ZS.png) -> [[../figures/mathematical-models-formulas|光学、输运与其他解析公式]]
  - **图示描述**：King-Smith & Vanderbilt（1993）提出的贝里相位极化公式，P = (e/(2π)³) Σ_n^occ ∫_BZ dk A_n(k)，其中 A_n(k) 为第 n 条占据态的贝里联络，在布里渊区上积分并对所有占据能带求和。
  - **关键特征**：用 Wilson 环或累积相位差量化电荷中心位移，把宏观极化定义为量子几何量而非偶极矩密度；是计算二维铁电（尤其是滑移铁电）极化强度的标准第一性原理方法。

  - ![公式(2)：层间差分电荷密度 Δρ_interlayer(r) = ρ_total(r) − Σ_i ρ_isolated^i(r)](../../raw/figures/guoAdvancesTwodimensionalFerroelectric2025/eq_2_P3F62JLF.png) -> [[../figures/heterostructures-stacking|异质结与堆叠]]
  - **图示描述**：层间差分电荷密度定义为异质结总电荷密度减去各孤立层电荷密度之和：Δρ_interlayer(r) = ρ_total(r) − Σ_i ρ_isolated^i(r)。
  - **关键特征**：直观显示层间滑移后电子在界面的积累（正值）与耗尽（负值）区域，配合 Berry 相位极化与 NEB 能垒，构成滑移铁电理论分析"三件套"，用于判定电荷重分布方向并量化层间电荷转移。

## 🔬 项目连接
  - project-5 SnTe铁电模拟：直接相关。本文在 §1.3 BP-Bi 部分明确引用 Chang 等人 2016 年 Science 工作（参考文献 51–53），指出 SnTe 作为与 BP-Bi 结构类似的第 IV–VI 主族化合物，具有面内铁电性（原子级厚度 SnTe 中 robust in-plane ferroelectricity），是滑移/本征二维铁电图景的重要参照体系。
  - project-2 Mn多铁：弱相关。§3.6 讨论 MnBi₂Te₄ 作为铁电-反铁磁-拓扑三重耦合体系，涉及铁电极化对磁序和 QAHE 的非易失调控，但 Mn 本身并非本文核心材料。
  - 其余项目（project-1 双光子、project-3 机械发光 NN、project-4 TTF 分子计算、project-6 湿度传感器、project-7 CDW）无直接项目连接。
## 🔗 项目双链
- 项目 [[../projects/project-5-snte-ferroelectric-sim|项目五：lammps势函数SnTe铁电模拟]]

## 📝 组织与用词
文章采用经典"总-分-总"综述结构，论证链条为：[传统铁电微型化困境：退极化场] → [路径一：本征自发极化铁电体（CIPS/In₂Se₃/BP-Bi/d1T-MoTe₂，离子位移机制）] → [路径二：vdW 滑移铁电（理论方法→hBN→TMDs→石墨烯，层间电荷重分布机制）] → [调控与应用（畴工程→非易失存储→光电异质结→自发光伏→规模化生长→FETI）] → [挑战与展望]。叙事上以"范式对比"贯穿全文：离子位移 vs. 层间滑移、本征极性 vs. 非极性母体、陡峭单畴回线 vs. 渐进多畴回线、实验室剥离 vs. 晶圆级外延。值得在 wiki 叙述中复用的关键词/术语：
  - 滑移铁电性 [[../concepts/sliding-ferroelectricity|滑移铁电性]] / Sliding ferroelectricity
  - 退极化场 [[../concepts/depolarization-field|退极化场]] / Depolarization field
  - 层间电荷重分布 / Interlayer charge redistribution
  - 偶极锁定 [[../concepts/dipole-locking|偶极锁定]] / Dipole locking
  - 分数量子铁电性 [[../concepts/fractional-quantum-ferroelectricity|分数量子铁电性]] / Fractional quantum ferroelectricity
  - 莫尔铁电畴 / Moiré ferroelectric domains（AB/BA 三角畴）
  - 畴工程 [[../concepts/domain-engineering|畴工程]] / Domain engineering（孤立单畴壁/周期三角畴/交联/完全位错）
  - 铁电拓扑绝缘体 / Ferroelectric topological insulator (FETI)
## ✏️ 可写入 Wiki 的要点
  1. **滑移铁电范式的确立**：概念由 Li & Wu 于 2017 年提出（ACS Nano 11, 6382）。核心机制是在非极性 vdW 材料中通过层间滑移打破空间[[../concepts/inversion-symmetry|反演对称性]]，由界面电荷重分布产生垂直偶极阵列形成宏观面外极化；母体无须本征极性，[[../concepts/polarization-switching|极化翻转]]仅需层间滑移一个键长距离，能垒远低于离子位移机制。三大优势：母体可选范围覆盖导体/半导体/绝缘体；堆叠转角、层数、异质结等多自由度可调；干法转移/直接生长与硅基工艺兼容。
  2. **理论计算三件套**：(i) Berry phase 法计算宏观极化强度 P = (e/(2π)³) Σ_n^occ ∫_BZ dk A_n(k)（King-Smith & Vanderbilt 1993），用 Wilson 环或累积相位差量化电荷中心位移；(ii) NEB/CI-NEB 搜索极化翻转最小能量路径（MEP）和能垒；(iii) 差分[[../concepts/charge-density|电荷密度]] Δρ_interlayer(r) = ρ_total(r) − Σ_i ρ_isolated^i(r) 可视化[[../concepts/interlayer-charge-transfer|层间[[../concepts/charge-transfer|电荷转移]]]]方向与聚集区。
  3. **hBN 滑移铁电**：hBN 带隙~5.97 eV，本征 AA' 堆叠偶极反平行抵消总极化为零；滑移至 AB/BA 平行构型即产生面外铁电极化，而 AA、AA'、AB'、BA' 因对称性仍非极性。t-hBN（<1° 转角）因晶格弛豫自发形成 AB/BA 纳米[[../concepts/ferroelectric-domain|铁电畴]]，EFM/KPFM 测得 AB/BA 畴间电势差约 200 mV，与理论预测相符。p-hBN 呈陡峭矩形电滞回线（高[[../concepts/coercive-field|矫顽场]]，适合非易失存储），t-hBN 呈渐进式双峰回线（畴壁迁移主导，低驱动场连续调谐，适合低功耗可编程器件）。AB/BA 畴过渡区（SP）还存在周期性面内偶极子，第一性原理预测并被实验证实，可形成 meron/antimeron 等[[../concepts/topological-polarization|拓扑极化]]网络。
  4. **WTe₂ 滑移铁电**：Td-WTe₂ 是首个实验证实的滑移铁电体（Fei et al., Nature 2018, 560, 336）。双层/三层出现显著电滞回线（相变温度~350 K），单层无回线，直接证明[[../concepts/ferroelectricity|铁电性]]来自[[../concepts/interfacial-charge-rearrangement|层间电荷重排]]而非本征极化。Hirshfeld 电荷分析量化层间 4 个近邻 Te 原子电荷转移：双层面外极化反转对应沿 b 轴 0.72 Å（能垒 0.6 meV/cell，Li 2018）或 0.493 Å（0.3 meV/cell，Ren 2019）的层间滑移。奇数层需中间偶数层滑移导致极化减弱；块体因电子屏蔽抑制铁电性。Xiao 等通过 SHG 蝴蝶型滞后曲线和拉曼剪切模消失证实极化反转伴随 Td→1T′→Td 相变。但 Sharma 等 2019 年在块体 WTe₂ 观测到 20–50 nm 铁电畴，归因于 c 轴离子位移与价带[[../concepts/migdal-eliashberg-theory|各向异性]]协同（能垒 0.29 eV/f.u.，与 BiFeO₃ ~0.43 eV/f.u. 可比），提示块体可能存在不同机制。
  5. **2H/3R-TMDs 滑移铁电**：本征 2H 相为反平行 AA' 堆叠；同向 R 堆叠（AB/BA 菱方构型）诱导面外铁电。转角 H-TMDs 形成与 t-hBN 类似的周期性三角形极化畴。实验测得极化对[[../entities/graphene|石墨烯]]的势场调制幅度 2ΔV_P ≈ 110 meV，约为 hBN 体系的一半（与原子电负性、层间距、对称破缺程度有关）。3R-MoS₂ 的极化态数与层数正相关：n 层对应 n 种能量简并态和 2n−1 种原子构型，相邻态切换能垒恒为 ~15.4 meV/cell（与层数无关），是多态/类脑存储的物理基础。
  6. **石墨烯非常规铁电及起源争议**：2020 年 Zheng 等在 BN 封装 Bernal [[../entities/bilayer-graphene|双层石墨烯]]（BLG）4 K 下发现非常规铁电性及 LSAS（层特异性异常屏蔽）现象；垂直电场诱导层间势差，莫尔势平带+[[../concepts/electron-correlation|电子关联]]驱动价带电子跃迁至导带，电荷转移量超过莫尔平带容量时极化态冻结引发 LSAS。2022 年 Lu 组测得层间电荷转移密度高达 10¹³ cm⁻²，对应极化~5 pC/m，远超单一莫尔带容量；100 K 内保持电滞，300 K 基本消失。2023 年 Klein 等在魔角双层石墨烯（<100 mK）观测到类铁电双稳态可与超导/关联绝缘态共存。2025 年两项关键工作动摇了"石墨烯本征铁电"的归因：Lu 组用 WSe₂ 屏蔽 BN/石墨烯莫尔势后石墨烯仍有铁电回滞；Liu 组发现上下层 BN 与单层石墨烯形成 ABC 堆垛时室温极化达~1.76 μC/cm²，可扩展至多层 Bernal 石墨烯——均提示铁电极化可能来自封装 BN 的非中心对称堆叠层而非石墨烯本身。
  7. **[[../concepts/domain-engineering|畴工程]]四类畴结构**（Gao et al., Nat Commun 2024, 15, 4449）：(i) 孤立单畴壁——外电场驱动畴壁整体移动触发全域反转，显著双极电滞回线，高性能非易失存储器理想架构；(ii) 周期三角莫尔畴——C3 对称性钉扎畴壁节点，极化切换仅通过畴面积弹性缩放实现，弱迟滞+线性多态响应，适合多阻态/模拟型器件；(iii) 多畴壁交联——生长缺陷/污染引入额外钉扎点，仅局部有限响应，极化反转效率极低；(iv) 完全位错畴——位错网络锁死极化方向，翻转需 >1 V/nm（远超常规实验条件），无电滞响应，可用于极化固定的永久存储。莫尔铁电体中非极性 AA 区被晶格钉扎，三角畴壁随偏压可逆扩张/收缩；局部应变积累区相邻畴壁可合并为完全螺旋错位结构。
  8. **器件性能指标**：3R-MoS₂ 器件抗疲劳机制源于硫空位迁移能垒（层内 2.6 eV，层间 4.6 eV）远高于极化切换能垒（~136 meV），单个硫空位无法钉扎畴壁，[[../concepts/molecular-dynamics|分子动力学]]模拟保障 10⁶ 次循环后性能无衰减（Bian et al., Science 2024, 385, 57）；可稳定响应 53 ns 超短脉冲。p-hBN 器件极化切换速度达 1 ns，在 100 ns 脉冲下实现 10¹¹ 次循环后保持稳定（Yasuda et al., Science 2024, 385, 53）。
  9. **自发光伏与规模化生长**：石墨烯屏蔽层抑制 3R-MoS₂ [[../concepts/depolarization-field|退极化场]]后，10 层 3R-MoS₂ 器件外部量子效率（EQE）高达 16%（Yang et al., Nat Photon 2022）；石墨烯/3R-MoS₂ 界面光电流电荷转移速度快至 2 ps（Wu et al., Sci Adv 2022）。材料制备方面，Liu 团队在倾斜 FeNi(111) 单晶基底上利用原子台阶引导 BN 晶粒单轴定向，实现厘米级 ABC 堆垛 rBN 单晶薄膜生长（Qi et al., Adv Mater 2024）；开发 Ni-M（M=Mo,W）界面外延法，通过硫族源扩散合成晶圆级 3R-TMDs 单晶薄膜（层数 1~15000 层精准可控），3R-MoS₂ 双层/三层室温载流子迁移率达 155/190 cm² V⁻¹ s⁻¹，远超传统 2H 相（Qin et al., Science 2024, 385, 99）。
  10. **本征自发极化铁电体关键数据**：(a) CIPS——Cu⁺ 在 S 八面体笼中有 4 个能量极小值（四重势阱），Tc~315 K；高温随机占据 Cu1/Cu1′ 呈低极化态，低温电场驱动迁入非等效 Cu3 位并触发 In³⁺ 反向位移呈高极化态；4 nm 薄膜仍保持~320 K 室温铁电；Cu 不足区形成顺电 IPS/铁电 CIPS 共存；存在反常[[../concepts/bulk-photovoltaic-effect|体光伏效应]]，光电流密度超传统钙钛矿两个量级。(b) α-In₂Se₃——Se-In-Se-In-Se 五层结构，中央 Se 层双稳态移动同步翻转面内/面外极化（[[../concepts/dipole-locking|偶极锁定]]）；单层极限仍有强铁电性；但该模型与晶格 C3v 对称性矛盾（诺伊曼原理应抑制面内铁电），2023 年 Ji 等提出"[[../concepts/fractional-quantum-ferroelectricity|分数量子铁电性]]"用中间 Se 原子分数化位移解释；面内极化受层数奇偶性影响，2H 堆垛偶数层因相邻层极化反向而抵消，3R 堆垛保持一致。(c) BP-Bi——首个单元素二维铁电体，sp²-sp³ 杂化诱导亚晶格翘曲 Δh 打破空间反演对称，极化强度随 Δh 线性增大，A/B 子格 pz 轨道不对称占据是微观起源，Tc~210 K。(d) d1T-MoTe₂——K3 模式 Mo [[../concepts/trimerization|三聚化]]（三个 Mo 横向形成等边三角形）与 Γ₂⁻ 模式 Te 面外弛豫协同使面内偶极抵消、面外电荷不对称产生净极化，Tc~338 K；Wan 等提出正交子空间耦合理论（将 K3 模式位移投影至 {α,β} 正交基矢，高阶能量耦合主导双稳态切换）解释极化翻转路径争议。
  11. **FETI（[[../concepts/ferroelectric-topological-insulator|铁电拓扑绝缘体]]）**：铁电性（极化反转）与拓扑性（能带反转）无本质排斥，共存即 FETI。理论预测 MnBi₂Te₄ 展现三重[[../concepts/order-parameter|序参量]]耦合——层间滑动铁电性、可调反铁磁序、量子反常霍尔态；可在单相中可逆切换拓扑绝缘态（C=1）与平庸绝缘态（C=0），并通过极化翻转直接调控金属-绝缘体转变及 AHE/QAHE 开关。WSe₂/铁电 WTe₂ 异质结（矩形[[../concepts/moire-superlattice|莫尔[[../concepts/superlattice|超晶格]]]]）已实验观测到铁电切换的莫尔绝缘态和非线性[[../concepts/anomalous-hall-effect|反常[[../concepts/hall-effect|霍尔效应]]]]（Kang et al., Nat Nanotechnol 2023），但强关联体系中 Hubbard 带 Berry 曲率偶极子分布仍需深入研究。
