Repository: maple-flowers/my-science-research-wiki

File: temp/backup_relpaper_20260815_135555/Chen2019superconductivity.md
---
citekey: Chen2019superconductivity
title: "Discommensuration-driven superconductivity in the charge density wave phases of transition-metal dichalcogenides"
title_zh: "过渡金属二元化合物电荷密度波相的非公度驱动超导电性"
authors: [Chuan Chen, Lei Su, A. H. Castro Neto, Vitor M. Pereira]
year: 2019
journal: "Physical Review B"
doi: "10.1103/PhysRevB.99.121108"
url: "https://doi.org/10.1103/PhysRevB.99.121108"
paper_type: experiment
status: ingested
year_read: 2026
original_note:: [[../../raw/note/Chen2019superconductivity]]
projects: [project-7]
concepts: [2D-materials, charge-density-wave, domain-wall]
entities: [TMDs]
methods: [phase-field, stm-mbe]
materials: [TMDs, domain-wall]
figures: [crystal-structures-xrd-phases, electronic-bands-cdw-transport, mathematical-models-formulas]
领域基础知识:: >-
  电荷密度波（CDW）是低维材料中电子密度的一种周期性调制，与晶格周期可形成公度（锁定）或非公度（失配）关系。超导电性（SC）是电子形成库珀对并凝聚为零电阻态的宏观量子现象。在过渡金属二硫族化物（TMDs）中，这两种有序态常共存且竞争。
研究背景:: >-
  以1T-TiSe₂为代表为TMDs材料，在通过电子掺杂或加压抑制其公度电荷密度波（C-CDW）时，会涌现出一个超导穹顶。实验表明，超导的出现与电荷密度波（CDW）的涨落及其从公度到非公度（C-IC）转变过程中出现的近公度（NC）相密切相关，但微观机制不明。
作者的问题意识:: >-
  为理解TMDs中电荷密度波（CDW）与超导（SC）共存的实验现象，特别是超导为何出现在公度电荷密度波（C-CDW）被抑制的临界区域，作者试图构建一个统一的理论框架，探究电荷密度波（CDW）的涨落，尤其是其拓扑缺陷（错位相子），是否是诱导或增强超导电性的直接原因。
主要研究对象:: >-
  二维过渡金属二硫族化物（TMDs）的电荷密度波（CDW）相，特别是1T-TiSe₂，重点研究其公度（C）、近公度（NC）和非公度（IC）相之间的转变，以及在这些相中超导电性（SC）的涌现行为。
主要研究方法:: >-
  理论建模与数值计算。构建了一个扩展的麦克兰-金兹堡-朗道（McMillan-Ginzburg-Landau）唯象理论，包含耦合的电荷密度波（CDW）和超导（SC）自由能泛函。通过将电荷密度波（CDW）序参量进行谐波展开，将自由能极小化问题转化为多变量函数优化问题，并进行数值求解。
研究意义:: >-
  理论意义在于提出了一个普适的唯象框架，揭示了错位相子（DC）驱动的电荷密度波（CDW）涨落作为超导配对机制的新物理图像。实践意义在于成功解释了TMDs材料的实验相图，并预言了非均匀的、具有配对密度波性质的超导态，为后续实验提供了明确的验证方向。
研究结论:: >-
  电荷密度波（CDW）从公度到非公度转变的中间态——近公度相，其特征是一个由“错位相子”构成的二维网络。超导电性正是由这些错位相子的涨落所驱动，优先在错位相子（DC）处成核，形成非均匀的超导织构。模型预测，随着温度降低，超导会经历一个从0维点到1维网络再到2维整体的奇异渗流过程。
对领域的贡献:: >-
  1. 统一了电荷密度波（CDW）和超导（SC）的唯象理论，为理解两者共存提供了新范式。 2. 将超导的起源与电荷密度波（CDW）的拓扑缺陷直接联系起来，超越了传统的电荷密度波（CDW）与超导（SC）简单竞争或量子临界点涨落的图像。 3. 预言了可实验验证的新奇量子态——非均匀配对密度波态及其渗流转变。
未来研究方向提及:: >-
  1. 将理论框架推广至具有不同公度条件的其他过渡金属二硫族化物。 2. 在模型中自洽地考虑超导（SC）对电荷密度波（CDW）的反作用。 3. 在理论中引入无序效应，以研究更广泛的掺杂体系。 4. 深入研究由错位相子（DC）构成的微观超导线网格的磁通动力学与输运性质。
未来研究方向思考:: >-
  1. 可以对耦合项 `-a_1 ∑|∇ψ_j|²|Φ|²` 进行微观理论推导，例如从费米子-玻色子耦合模型出发，验证其正当性并计算 `a_1` 的数值。 2. 运用动力学平均场理论（DMFT）等非微扰方法，研究该模型在更宽参数范围内的完整相图，尤其是量子相变点的性质。 3. 设计基于STM的傅里叶变换扫描隧道谱（FT-STS）实验，直接探测超导态和电荷密度波（CDW）态的空间相位关系，以验证配对密度波图像。 4. 将该模型应用于压力调控的准一维电荷密度波（CDW）材料，探索维度效效应对错位相子（DC）和超导共存的影响。
tags:
  - paper
  - type/experiment
  - year/2019
  - project/project-7
  - relevance/project-7/core
  - concept/2D-materials
  - concept/charge-density-wave
  - entity/TMDs
  - concept/domain-wall
  - method/phase-field
  - method/stm-mbe
  - material/TMDs
  - topic/2d-materials
  - topic/charge-density-wave
  - topic/domain-walls
  - topic/phase-transition
  - topic/superconductivity
  - topic/topological-defects
---

## Chen2019superconductivity — 过渡金属二硫族化物电荷密度波相中由错位相子（discommensuration）驱动的超导电性
## 📄 元数据
Chuan Chen, Lei Su, A. H. Castro Neto, Vitor M. Pereira et al.，2019，Physical Review B 99, 121108，DOI: 10.1103/PhysRevB.99.121108
## 💡 一句话
提出耦合的 McMillan–Ginzburg–Landau 理论，证明在 1T-TiSe₂ 等 TMDs 中，近公度 CDW 相里由错位相子（DC）构成的畴壁网络涨落是超导成核与超导穹顶出现的驱动力，并预言超导沿 DC网络经历 0D→1D→2D 的渗流过程。
## 🔗 Wiki 双链
本文涉及且 wiki 中已存在的条目：
  - 概念 [[../concepts/charge-density-wave]]
  - 概念 [[../concepts/2D-materials]]
  - 实体 [[../entities/TMDs]]
  - 实体 [[../concepts/domain-wall]]
  - 图表 [[../figures/mathematical-models]]
  - 年度 [[../write/2019]]
  - 项目 [[../projects/project-7-cdw-charge-density-wave]]
  - 相关论文 **Chen2019superconductivity**
  - 实体 [[../entities/TiSe2]]
  - 实体 [[../entities/2H-TaSe2]]
  - 实体 [[../entities/1T-TaS2]]
  - 实体 [[../entities/2H-NbSe2]]

## 🆕 新概念/实体建议
  - [[../concepts/discommensuration|discommensuration]]（错位相子/失配畴壁）：C-CDW 中相位跳变 2πν 的局域孤子状畴壁，是本文核心物理对象，值得单独立概念条目。
  - [[../concepts/pair-density-wave|pair-density-wave]]（配对密度波，PDW）：超导序参量空间周期性调制的非均匀超导态，本文预言 DC 网络可外生产生 PDW。
  - [[../concepts/mcmillan-ginzburg-landau-theory|mcmillan-ginzburg-landau-theory]]（McMillan-GL 理论）：处理 C-IC 转变与 CDW-SC 耦合的唯象自由能框架。
  - [[../concepts/superconducting-dome|superconducting-dome]]（超导穹顶）：掺杂-温度相图中超导仅在有限参数窗口出现的穹顶状区域。
  - [[../concepts/little-parks-oscillation|little-parks-oscillation]]：超导网格中临界温度/磁阻随磁通量子周期振荡的现象，本文用以反推 DC 间距。
  - 实体 [[../entities/TiSe2|TiSe2]]（1T-TiSe₂）：本文原型体系，CDW 转变 ~60 K、最优 T_sc ~4 K，目前 wiki/entities 中无此条目。
  - 实体 [[../entities/2H-TaSe2|2H-TaSe2]]、[[../entities/1T-TaS2|1T-TaS2]]、[[../entities/2H-NbSe2|2H-NbSe2]]：补充材料中用于论证普适性的对比 TMD 体系。
## 📊 关键图表
  - ![图1 E-t 相图：C/NC/IC 三相及超导穹顶，红线为 a1∝E 耦合，灰线为 E 无关耦合；插图显示 η 在 t_c 处跳变（一级相变）](../../raw/figures/Chen2019superconductivity/fig_1_WTGGFJU9.png) -> [[../figures/crystal-structures-xrd-phases|XRD与相变]]
  - **图示描述**：横轴为锁相能 E（从左到右减小，对应电子掺杂浓度增加），纵轴为约化温度 t ∝ T − T_icdw；相图划分出正常态、公度 C、近公度 NC、非公度 IC 四个区域，叠加在 NC 区之上的是超导穹顶 SC+NC。
  - **关键特征**：绿线 E_c(t) 为 C–IC 边界，斜率陡峭，表明公度相突然消失；红线（a₁=500E，耦合随锁相能线性变化）给出仅在 NC 区出现的超导穹顶，与实验一致；灰线（a₁=500×2.1，与 E 无关）则让 SC 一直延伸到 IC 极限；插图显示 η=|q|/qᴵ 在 t_c 处由 0 跳变到约 1，证实 C–IC 为一级相变。
  - **结论/意义**：在参数全部 ∼1、无精细调节的情况下重现了 TiSe₂ 的 C-NC-IC 转变序列与超导穹顶，并说明 CDW 涨落随掺杂被屏蔽（a₁∝E）是穹顶仅在有限掺杂窗口出现的关键。
  - ![图2 近公度相实空间结构：(a) δρ(r) 与黄色虚线标出的 Kagome DC 网络；(b,c) 相位 π 滑移与振幅在 DC 处下降>30%；(d,e) Φ(r) 局域于 DC，Kagome 顶点处峰值约为单条 DC 上的两倍](../../raw/figures/Chen2019superconductivity/fig_2_WA3G7MTL.png) -> [[../figures/electronic-bands-cdw-transport|CDW与输运性质]]
  - **图示描述**：在 E=2.2, t=−1.7（图1星号点，靠近 C-CDW 边界）给出 NC 相实空间纹理：(a) 电荷密度调制 δρ(r) 二维彩图，(b,c) 沿白色竖直截线的序参量 ψ_j=φ_j e^{iθ_j} 相位与振幅，(d,e) 同一区域内超导序参量 Φ(r) 的二维分布与线扫。
  - **关键特征**：黄色虚线标出 DC（畴壁）构成叠加于 C-CDW 上的二维 Kagome 超晶格，周期 L=√3a/(ηδ)；相位 θ_j 呈阶梯状周期性滑移 π（对应 ν=1/2 公度条件），振幅 φ_j 在每条 DC 处下降超过 30%；Φ(r) 完全跟随 DC 网络，C 畴内 X1 点 Φ=0，单条 DC 上 X2 点出现峰值，两条 DC 相交的 Kagome 顶点 X3 点 Φ(X3)≈2Φ(X2)。
  - **结论/意义**：直观证明 DC 是超导优先生核的位点，预言了具有配对密度波（PDW）特征的非均匀超导态，其空间周期由 DC 网络而非内禀配对不稳定性决定。
  - ![图3 非均匀超导渗流与涡旋约束示意：(a) 0D 成核→1D 网络渗流→2D 全域超导；(b) 1D 通道中涡旋被钉扎，解释 Little-Parks 振荡](../../raw/figures/Chen2019superconductivity/fig_3_F22L5HMT.png) -> [[../figures/mathematical-models-formulas|光学、输运与其他解析公式]]
  - **图示描述**：纯示意图，(a) 以一个 Kagome 单胞展示降温过程中超导序参量的三阶段空间演化；(b) 展示 1D 渗流阶段外加磁场下超流沿 DC 网络循环、涡旋被约束在网格中的图像。
  - **关键特征**：T_s1^cd<T≤T_s0^cd 时 SC 仅在 Kagome 顶点 0D 成核；T_s2^cd<T≤T_s1^cd 时点长大并沿 DC 连成 1D 渗透网络；T<T_s2^cd 时扩展为 2D 全域超导（若 Φ 向 C 区穿透长度小于 L，T_s2^cd 可能为 0）；1D 阶段超流沿连通通道循环、磁通涡旋被 DC 晶格自然钉扎，构成微观超导线网格，从而产生随磁通量子 φ₀=h/2e 周期振荡的 Little–Parks 磁阻效应。
  - **结论/意义**：给出可由温度依赖局域谱学（STM/STS）直接检验的 0D→1D→2D 渗流预言，并把 TiSe₂ 薄膜中的 Little–Parks 振荡归因于 DC 网络定义的超导网格；结合首个磁阻极小 B≈0.13 T 可反推 L≈70 nm、δ≈0.01，与 X 射线和 STM 结果数量级吻合。
  - ![补充相图/纹理图（fig_4）](../../raw/figures/Chen2019superconductivity/fig_4_GA2DJVHW.png) -> [[../figures/crystal-structures-xrd-phases|XRD与相变]]
  - **图示描述**：补充材料中的相图或实空间超导序参量纹理图，用于展示耦合强度对 SC 穹顶边界的影响以及不同 (E,t) 点处 Φ(r) 的空间形态（对应补充材料 Fig. S3/S4）。
  - **关键特征**：补充相图显示 SC 自由能中耦合常数 a₁ 控制 T_sc 线在 NC 区的位置（a₁=500 对应正文红线，减小到 a₁=250 时穹顶边界下移，可用于匹配实验 T_cdw/T_sc≈20）；实空间纹理面板分别展示刚低于 T_s0^cd 时在 Kagome 顶点成核的 0D 岛、低于 T_s1^cd 后的 1D 渗透网络、E 减小时因 a₁∝E 被削弱的 SC 振幅，以及 E 无关耦合下在 E=0 均匀 IC 态中扩展到全域的 2D 超导。
  - **结论/意义**：从参数敏感性和实空间形态两方面支撑正文论断——SC 穹顶的位置、形状和维度演化均由 CDW–SC 耦合与 DC 网络几何共同决定，移除 E 依赖则穹顶退化为延伸到 IC 极限的常规超导区。

## 🔬 项目连接
project-7 CDW（电荷密度波）——本文是 CDW 与超导竞争/共存、C-IC 转变、DC 畴壁网络的核心理论文献，直接支撑项目-7；无其他直接项目连接。
## 🔗 项目双链
- 项目 [[../projects/project-7-cdw-charge-density-wave|项目七：CDW电荷密度波]]

## 📝 组织与用词
文章按"实验动机（TiSe₂ 超导穹顶 + STM 看到 DC + Little-Parks 振荡）→ 构建 CDW 的 McMillan GL 自由能（含锁相能 E、梯度项 B、三波耦合 D/M/K）→ 谐波展开数值极小化 → 得到 E-t 相图及 NC 相 Kagome DC 网络 → 引入 SC 自由能并通过 a_s=a₀−a₁Σ|∇ψ_j|²将超导耦合到 CDW 梯度 → 预言非均匀 PDW 态与 0D→1D→2D 渗流 → 用 Little-Parks 周期定量估算 L~70 nm、δ~0.01 与实验吻合"展开。补充材料 S1–S13 系统论证对称性、参数选择、谐波展开收敛性与普适性。值得复用的术语：
  - 错位相子 / 失配畴壁（[[../concepts/discommensuration|discommensuration]], DC）
  - 公度/近公度/非公度（commensurate / near-commensurate / incommensurate, C/NC/IC）
  - 锁相能（lock-in energy, E）
  - 配对密度波（[[../concepts/pair-density-wave|pair-density wave]], PDW）
  - 超导渗流（[[../concepts/superconducting-percolation|superconducting percolation]], 0D→1D→2D）
  - 相位子/振幅子（phason / amplitudon）
  - 谐波展开（harmonic expansion，Nakanishi–Shiba 方法）
  - [[../concepts/little-parks-oscillation|Little–Parks 振荡]]（Little-Parks oscillations）
## ✏️ 可写入 Wiki 的要点
  1. 原型体系 1T-TiSe₂ 在 ~60 K 进入 2×2 公度 CDW（C-CDW），电子掺杂（栅压/Cu 插层）或加压抑制 C-CDW 后，在 C→IC 转变附近出现 T_sc^max≈4 K 的超导穹顶；CDW 关联在超导相中仍持续存在。
  2. CDW 自由能由三非共线复[[../concepts/order-parameter|序参量]] ψ_j=φ_j e^{iθ_j}（j=1,2,3，对应 Q_j^C=G_j/2 三个 C3 对称波矢）描述：f₀ 含 A|ψ_j|²+B|(i∇+q_j^I)ψ_j|²+G|ψ_j|⁴（B 项偏好 IC），f₁ 含 −(E/2)Σ(ψ_j²+c.c.) 锁相项（偏好 C）以及 −3D/2(ψ₁ψ₂ψ₃+c.c.)、−M/2Σ(ψ_j ψ*_{j+1}ψ*_{j+2}+c.c.)、K/2Σ_{i≠j}|ψ_iψ_j|² 三波耦合项。参数取 A=t, K=G=2M=−2D=2, B(q^I)²=1，全部 ~1 无精细调节。
  3. 引入变分参数 η=|q_j|/q^I（η=0 为 C，η=1 为均匀 IC，之间为 NC），通过 Nakanishi–Shiba 谐波展开 ψ_j=Δ_{j;0}+ΣΔ_{j;lmn}e^{iq_{j;lmn}·r}（截断 N=3，共 39 个实变分参数，200 次随机初值极小化）数值求解，得到 E-t 相图：大 E（低掺杂）为 C，小 E（高掺杂）为 IC，中间狭窄 NC 区由 DC 网络构成；C-IC 转变为[[../concepts/first-order-phase-transition|一级相变]]（η 在 t_c 处跳变）。
  4. 近公度相中 DC 形成叠加于 C-CDW 上的二维 Kagome [[../concepts/superlattice|超晶格]]；DC 处相位阶梯跳变 π（TiSe₂ 的公度分数 ν=1/2，一般情形跳变 2πν），振幅下降超过 30%；一维纯相位极限下鞍点方程退化为 sine-Gordon 方程，DC 即其孤子解。DC 网络周期 L=2πν/(ηq^I)=√3 a/(ηδ)，a 为晶格常数。
  5. SC 自由能 F_sc=∫[a_s|Φ|²+b_s|∇Φ|²+c_s|Φ|⁴]dr，关键耦合为 a_s=a₀−a₁Σ_j|∇ψ_j|²：在 C 畴内部 ∇ψ=0，a_s 正（正常）；在 DC 处梯度大，a_s 变负，超导优先成核。a₀∝T−T₀ 捕获涨落增强配对，a₁>0。计算中取 a₀=10t+60、b_s=c_s=1。
  6. 为重现有限掺杂窗口的超导穹顶，令 a₁→a₁E（a₁=500）：掺杂增大→E 减小→CDW 涨落被屏蔽→SC 在 IC 极限被抑制，红线形成穹顶；若 a₁ 与 E 无关（灰线，a₁=500×2.1），SC 将一直延伸到 IC 极限。
  7. 预测的非均匀超导态：Φ(r) 完全跟随 DC 网络，C 畴内 Φ(X₁)=0，单条 DC 上有峰值，两条 DC 相交的 Kagome 顶点处 Φ(X₃)≈2Φ(X₂)。降温分三阶段——T_s1^cd<T≤T_s0^cd 时在顶点 0D 成核；T_s2^cd<T≤T_s1^cd 时沿 DC 连成 1D 渗透网络；T<T_s2^cd 时扩展为 2D 全域超导；若 Φ 向 C 区穿透长度小于 L，则 T_s2^cd 可能为 0，超导最多只通过 1D 网络贯穿。
  8. 该非均匀超导具有配对密度波（PDW）特征，空间周期由 DC 网络而非内禀配对不稳定性决定；在 1D 渗流阶段，磁场下涡旋被 DC 晶格自然钉扎，超流沿 1D 通道循环，构成微观超导线网格，可解释 TiSe₂ 薄膜中的 Little–Parks 磁阻振荡。
  9. 定量估算：取六角网格 f=φ/φ₀=1/4、首个磁阻极小值 B≈0.13 T、TiSe₂ a=0.35 nm、η~1，得 L=√3 a/(ηδ)=[φ₀/(2√3 B)]^{1/2}≈70 nm、δ≈0.01，与 X 射线衍射（穹顶内 δ~5–15%）和 STM（T_sc 以上最优掺杂处 DC 间距数十 nm、DC 内[[../concepts/density-of-states|态密度]]增强）数量级吻合。
  10. 普适性：框架不依赖 TiSe₂  specifics——2H-NbSe₂（小 E、IC-CDW 后超导，T_icdw=33 K, T_sc=7.2 K）、2H-TaSe₂（进入 C-CDW 后不超导）、1T-TaS₂（常压 C-CDW 不超导、加压进入 NC 后出现超导）均符合作者提出的"CDW 公度性与超导反相关"规律；推广到 ν=1/3 等其他公度条件只需改写 f₁ 中的非线性项。模型局限：唯象、未自洽考虑 SC 对 CDW 的反馈、忽略层间耦合与无序（T_cdw~60 K ≫ T_sc~4 K 支持被动背景近似）。

File: temp/backup_relpaper_20260815_135555/Gittard2013polymerization.md
---
citekey: Gittard2013polymerization
title: "Two-photon polymerization microstructuring in regenerative medicine"
authors: [Shaun Davis Gittard, Anastasia Koroleva, Alexander Nguyen, Elena Fadeeva, Arune Gaidukeviciute, Sabrina Schlie, Roger Jagdish Narayan, Boris Chichkov]
year: 2013
journal: "Frontiers in Bioscience (Elite Edition)"
doi: "10.2741/E642"
url: "https://doi.org/10.2741/E642"
paper_type: review
status: ingested
year_read: 2026
original_note:: [[../../raw/note/Gittard2013polymerization]]
projects: []
concepts: [two-photon-polymerization, tissue-engineering, regenerative-medicine, scaffold, vascularization, prevascularization, contact-guidance, mass-transport, extracellular-matrix, voxel, two-photon-absorption, diffraction-limit, rapid-prototyping, stereolithography, multibeam-writing, micromolding-replication, laser-bioprinting, soft-lithography, surface-morphology]
entities: [Ormocer, PEGDA, PCL, PLA, BSA, fibrinogen, collagen, fibrin, PEG, PMMA, TORP, hydroxyapatite]
methods: [two-photon-polymerization, sem, laser-bioprinting, soft-lithography, micromolding, cell-culture, femtosecond-laser, computer-generated-holography, in-vivo-implantation]
materials: [Ormocer, PEGDA, PCL, PLA, BSA, fibrinogen, collagen, fibrin, PEG, PMMA]
figures: []
领域基础知识:: >-
  组织工程与再生医学旨在通过结合生物材料、细胞和生长因子来修复或替换受损组织。其核心挑战包括模拟天然细胞外基质、维持细胞存活、实现组织整合和血管化。支架作为人工细胞外基质，其微纳结构（如孔隙率、表面粗糙度、拓扑形貌）和物质传输能力是决定成败的关键。
研究背景:: >-
  组织工程长期面临如何精确控制支架微纳结构以引导细胞行为，以及如何为大体积组织提供有效物质传输（尤其是血管化）的根本性挑战。传统的三维加工技术在分辨率、几何复杂性或材料兼容性上存在局限，难以完全模拟天然的微纳环境。
作者的问题意识:: >-
  作者旨在探讨双光子聚合（2PP）这一高精度三维微纳加工技术，如何凭借其独特的超衍射极限分辨率和真3D加工能力，来系统性地应对和解决组织工程中在微纳尺度上面临的架构、表面形貌和物质传输等核心挑战。
主要研究对象:: >-
  双光子聚合（2PP）技术及其在再生医学中的应用，具体包括：2PP的加工原理、分辨率优势、可加工材料；用2PP制造的各种再生医学器件，如组织工程支架（特别是Lego™积木式支架）、小尺寸假体（如听小骨）；以及2PP的衍生技术，如与激光生物打印、微模塑技术的结合。
主要研究方法:: >-
  本研究为综述性论文，通过系统梳理、整合前人研究成果，构建逻辑框架。其引用的研究涵盖了多种方法，包括：2PP微纳加工、细胞培养与染色、扫描电子显微镜（SEM）形貌表征、细胞增殖与粘附实验、激光生物打印、体内植入实验、以及微模塑复制等。
研究意义:: >-
  本文系统性地架起了组织工程学需求与微纳制造技术之间的桥梁。它清晰地阐述了2PP技术如何精确控制影响细胞行为的关键微纳结构参数，展示了其在解决血管化、复杂结构制造等难题上的巨大潜力，并为该技术的未来应用提供了清晰之路线图，对推动微纳制造技术向再生医学转化具有重要指导意义。
研究结论:: >-
  双光子聚合（2PP）是一种功能强大的工具，能够制造出具有精确几何控制能力的微纳尺度结构，完美契合再生医学对复杂支架和器件的需求。它已被成功用于制造假体、多种几何构型的支架，并能与细胞打印技术结合。未来，多光束并行加工、预血管化支架、微模塑天然材料等技术将极大地拓展其应用潜力。
对领域的贡献:: >-
  1. 建立了"组织工程微纳需求-2PP技术解决能力"的清晰映射关系。2. 系统总结了2PP在再生医学领域的所有关键应用，特别是Lego™积木式支架和与激光生物打印的结合。3. 明确指出了2PP技术未来发展的四个关键方向，为后续研究提供了指引。
未来研究方向提及:: >-
  1. 开发多光束并行2PP技术以大幅缩短加工时间，推动工业化应用。2. 使用2PP在支架内部直接制造仿生毛细血管网络，实现预血管化。3. 利用2PP-微模塑技术，用天然细胞外基质材料复制高精度复杂结构支架。4. 制造新型微创医疗器械，如微观伤口闭合倒刺和可降解聚合物支架。
未来研究方向思考:: >-
  1. 探索2PP技术与智能响应材料（如4D打印材料）的结合，制造可随时间动态变化的支架。2. 研究2PP制造的微纳拓扑结构对免疫细胞（如巨噬细胞）极化的调控作用，实现促再生免疫微环境的构建。3. 开发适用于2PP.的、可模拟天然组织梯度结构（如骨-软骨界面）的多材料加工技术。4. 结合微流控器官芯片技术，使用2PP在芯片内构建高仿生3D组织模型，用于药物筛选和疾病机制研究。
tags:
  - paper
  - type/review
  - year/2013
  - concept/two-photon-polymerization
  - concept/tissue-engineering
  - concept/regenerative-medicine
  - concept/scaffold
  - concept/vascularization
  - concept/prevascularization
  - concept/contact-guidance
  - concept/mass-transport
  - concept/extracellular-matrix
  - concept/voxel
  - concept/two-photon-absorption
  - concept/diffraction-limit
  - concept/rapid-prototyping
  - concept/stereolithography
  - concept/multibeam-writing
  - concept/micromolding-replication
  - concept/laser-bioprinting
  - concept/soft-lithography
  - concept/surface-morphology
  - entity/Ormocer
  - entity/PEGDA
  - entity/PCL
  - entity/PLA
  - entity/BSA
  - entity/fibrinogen
  - entity/collagen
  - entity/fibrin
  - entity/PEG
  - entity/PMMA
  - entity/TORP
  - entity/hydroxyapatite
  - method/two-photon-polymerization
  - method/sem
  - method/laser-bioprinting
  - method/soft-lithography
  - method/micromolding
  - method/cell-culture
  - method/femtosecond-laser
  - method/computer-generated-holography
  - method/in-vivo-implantation
  - material/Ormocer
  - material/PEGDA
  - material/PCL
  - material/PLA
  - material/BSA
  - material/fibrinogen
  - material/collagen
  - material/fibrin
  - material/PEG
  - material/PMMA
  - topic/two-photon-polymerization
  - topic/tissue-engineering
  - topic/regenerative-medicine
  - topic/biomaterials
  - topic/laser-fabrication
---

## Gittard2013polymerization — 再生医学中的双光子聚合微结构加工

## 📄 元数据
Gittard, Koroleva, Nguyen, Fadeeva, Gaidukeviciute, Schlie, Narayan, Chichkov，2013，Frontiers in Bioscience (Elite Edition) 5, 602-609，DOI 10.2741/E642
## 💡 一句话
本文是一篇综述，系统梳理了双光子聚合（2PP）凭借超衍射极限分辨率和真三维加工能力，在组织工程支架、微型假体、血管化支架及微创器械等再生医学器件制造中的应用现状与四大未来方向。
## 🔗 Wiki 双链
  - 年度 [[../write/2010-2014|2013]]
  - 概念 [[../concepts/laser-bioprinting]]、[[../concepts/soft-lithography]]、[[../concepts/regenerative-medicine]]、[[../concepts/stereolithography]]、[[../concepts/extracellular-matrix]]、[[../concepts/vascularization]]、[[../concepts/rapid-prototyping]]、[[../concepts/mass-transport]]、[[../concepts/tissue-engineering]]、[[../concepts/surface-morphology]]、[[../concepts/scaffold]]
  - 实体 [[../entities/BSA]]、[[../entities/fibrinogen]]、[[../entities/PEG]]、[[../entities/hydroxyapatite]]、[[../entities/PLA]]、[[../entities/fibrin]]、[[../entities/TORP]]、[[../entities/collagen]]、[[../entities/PCL]]、[[../entities/Ormocer]]、[[../entities/PEGDA]]
  - 相关论文 **Gittard2013polymerization**
  - 概念：[[../concepts/two-photon-polymerization|双光子聚合（2PP）]]、[[../concepts/two-photon-absorption|双光子吸收]]、[[../concepts/voxel|体素]]、[[../concepts/diffraction-limit|衍射极限]]、[[../concepts/contact-guidance|接触引导]]、[[../concepts/prevascularization|预血管化]]、[[../concepts/multibeam-writing|多光束并行写入]]、[[../concepts/micromolding-replication|微模塑复制]]
  - 实体：[[../entities/PMMA|PMMA]]
## 🆕 新概念/实体建议
  - [[../concepts/two-photon-polymerization|two-photon-polymerization]]：2PP，飞秒激光诱导光引发剂双光子吸收实现超衍射极限三维微纳加工的快速成型技术
  - [[../entities/tissue-engineering-scaffold|tissue-engineering-scaffold]]：组织工程支架，人工细胞外基质，其孔隙率/表面形貌/传质能力决定细胞行为
  - [[../concepts/prevascularization|prevascularization]]：预血管化，在支架内预先构建血管网络以解决大体积组织传质难题
  - [[../concepts/contact-guidance|contact-guidance]]：接触引导，细胞沿表面微纳沟槽取向排列的现象
  - [[../concepts/voxel|voxel]]：体素，2PP 中聚合发生的最小三维体积（近似双锥形），分辨率可达 30 nm
  - [[../concepts/multibeam-writing|multibeam-writing]]：多光束并行写入，用计算机生成全息图（CGH）将激光分成多焦点以成倍缩短加工时间
  - [[../concepts/micromolding-replication|micromolding-replication]]：微模塑复制，用 2PP 制造母版再以硅胶模具批量翻模，突破材料限制并降低成本
  - [[../entities/Ormocer|Ormocer]]：有机-无机杂化光敏材料，2PP 中最常用的结构材料之一
  - [[../entities/PEGDA|PEGDA]]：聚乙二醇二丙烯酸酯，以非致血栓/防污特性著称的 2PP 支架材料
  - [[../entities/TORP|TORP]]：全听骨置换假体，2PP 制造个性化小型骨科假体的典型应用
## 📊 关键图表
笔记未附图片（raw/figures/Gittard2013polymerization/ 下仅有 manifest.json，无图像文件）。论文原图包括：

图1：2PP 制造的多功能骨支架与细胞接种
  - **图示描述**：图(a)为 T 形全听骨置换假体（TORP），外壳由 2PP 精确写出、内核以紫外灯整体固化；图(b)为由互连环构成的多孔支架截面，激光生物打印将脂肪干细胞（绿）与内皮细胞（红）交替接种于不同区域。
  - **关键特征**：壳-核分步策略显著缩短制造时间；Ormocer® TORP 已在冷冻尸头验证插入/取出不断裂；互连环提供多种孔径以匹配不同传质/细胞穿透需求；绿红交替图案证明多细胞空间可控沉积。
  - **结论/意义**：展示 2PP 既能制造临床可用的个性化小型假体，又能与激光生物打印联用构建血管化组织雏形。

图2：Lego™ 积木式模块化组织工程支架
  - **图示描述**：图(a)为实体组织支架、图(b)为血管组织支架，均由多层不同尺寸的环状结构互锁堆叠而成，外观类似可组装的积木块。
  - **关键特征**：模块一侧凸起圆柱、另一侧圆柱孔实现机械互锁；可通过软光刻批量复制"积木块"以降低成本；各组件可在组装前分别接种细胞，改善大体积支架内细胞均匀分布；保持高孔隙率的同时实现宏观尺寸定制。
  - **结论/意义**：以模块化策略调和 2PP 微纳精度与大尺寸植入物需求之间的矛盾。

图3：下一代 2PP 制造技术——多光束、微流控与微模塑
  - **图示描述**：图(a)为四光束并行 2PP 写出支架的扫描电镜图；图(b)为内部集成仿生毛细血管网络的三维微流控支架 SEM；图(c)为以纤维蛋白为材料、经 2PP 母版微模塑复制得到的高孔隙率支架光学显微镜图。
  - **关键特征**：计算机生成全息图（CGH）将激光分为四焦点，制造时间缩短至单光束 1/4；微流控通道呈树枝状分叉，模拟天然毛细血管几何；微模塑路线为 2PP 母版→硅酮弹性体（PDMS）翻模→纤维蛋白浇筑，使不透明光聚合物、药物掺杂聚合物及天然 ECM 材料也能获得 2PP 设计的复杂结构。
  - **结论/意义**：三幅子图分别对应突破 2PP 速度瓶颈、实现预血管化、扩展材料范围三大未来方向。

图4：2PP 制造的新型再生医学微器件
  - **图示描述**：图(a,b)为微米级伤口闭合倒刺的 SEM 图，形似微型鱼钩/古代兵器；图(c)为聚乙二醇（PEG）制成的微细网状管状支架。
  - **关键特征**：倒刺通过物理嵌合钩住组织，可替代缝合线或胶水实现微创/无创伤口闭合；PEG 支架利用其非致血栓（nonthrombogenic）和可降解特性，适用于血管等管状组织修复；2PP 避免了机械加工常见的毛刺与温敏材料熔化问题，可生成更精细细节。
  - **结论/意义**：将 2PP 应用边界从组织工程支架拓展至手术辅助器械与血管植入物。

## 🔬 项目连接
  - **project-1（双光子）— strong**：本文是 2PP 技术在再生医学中应用的综述，对双光子项目有直接参考价值：(1) 详细阐述了双光子吸收的非线性光学原理（光强二次方依赖、双锥体体素、30 nm 超衍射极限分辨率）及分辨率影响因素（激光波长/功率/脉宽/脉冲频率、扫描速度、光栅间距、光引发剂类型与浓度、自由基淬灭剂），其中光引发剂种类和浓度直接影响体素尺寸，对引发剂设计有参考意义；(2) 系统列举了已用 2PP 加工的材料体系（Ormocer、PEGDA、PCL/PLA共聚物、Zr/Ti基溶胶-凝胶、金属离子掺杂丙烯酸酯、BSA、纤维蛋白原、胶原），可作为引发剂-树脂配伍的背景资料；(3) 指出 2PP 最大瓶颈是逐点扫描速度慢，展望了 CGH 多光束并行加工（四光束→1/4时间）和微模塑复制两条路线，对理解技术演进有帮助。本文不涉及具体引发剂分子的合成或光物理表征，因此评为 strong 而非 core。
  - project-2 至 project-7：无直接项目连接。
## 🔗 项目双链

## 📝 组织与用词
文章按"领域需求（组织工程五大挑战）→ 微纳尺度生物学基础（2D vs 3D、表面粗糙度、接触引导、传质/血管化）→ 2PP 技术原理与材料 → 应用案例（假体、Lego支架、细胞打印）→ 未来四大方向（多光束、预血管化、微模塑天然材料、微创器件）→ 结论"的经典综述逻辑展开，建立了"生物学需求—技术能力"的清晰映射。值得复用的术语：
  - [[../concepts/two-photon-polymerization|Two-photon polymerization]] (2PP) / 双光子聚合
  - [[../concepts/voxel|Voxel / 体素]]
  - [[../concepts/diffraction-limit|Diffraction limit / 衍射极限]]
  - Scaffold architecture / 支架架构
  - [[../concepts/contact-guidance|Contact guidance / 接触引导]]
  - Mass transport / 物质传输（传质）
  - [[../concepts/prevascularization|Prevascularization / 预血管化]]
  - Lego™-like stackable scaffold / Lego™积木式可堆叠支架
  - [[../concepts/micromolding-replication|Micromolding replication / 微模塑复制]]
  - Computer-generated holography (CGH) / 计算机生成全息图
  - [[../concepts/computer-generated-hologram|computer-generated-hologram]]
## ✏️ 可写入 Wiki 的要点
  1. 2PP 基于飞秒激光诱导[[../concepts/photoinitiator|光引发剂]]的[[../concepts/two-photon-absorption|双光子吸收]]（非线性过程，光强二次方依赖），聚合仅发生在焦点中心近似双锥形的体素内，分辨率可超越光学[[../concepts/diffraction-limit|衍射极限]]，文献报道达 30 nm；分辨率可通过激光参数和材料组成调节以平衡精度与速度。
  2. 2PP 分辨率影响因素 include：激光光斑尺寸、波长、能量、脉宽、脉冲持续时间、脉冲频率、峰值强度，以及扫描速度、光栅间距、层间距；树脂光学性质、光引发剂类型与浓度、自由基淬灭剂添加也显著影响体素大小。
  3. 已用 2PP 加工的材料：Ormocer（有机-无机杂化）、PEGDA（防污/非致血栓）、可生物降解 PCL/PLA 共聚物、Zr基和Ti基溶胶-凝胶复合材料、金属离子掺杂丙烯酸酯、BSA、纤维蛋白原、胶原等天然蛋白。
  4. 微米级表面粗糙度通常降低细胞增殖与粘附，纳米级粗糙度（如 200 nm 陶瓷晶粒）反而增强；尖峰结构对成纤维细胞增殖有抑制作用（利于抗疤痕）但不影响神经母细胞瘤细胞，显示细胞类型特异性。
  5. 纳米沟槽（周期 200-430 nm、深 30-100 nm）可诱导人胚肾细胞、CHO细胞、成肌细胞等沿沟槽平行排列（[[../concepts/contact-guidance|接触引导]]）；400 nm 间距约 50% 细胞取向，>800 nm 间距 >65% 细胞取向。
  6. 高孔隙率（80-90%）支架通过扩散传质，但与力学完整性存在权衡；[[../concepts/prevascularization|预血管化]]是更优方案——3D 环境中内皮细胞自发形成管状结构，与成骨细胞共培养的支架植入免疫缺陷小鼠后可形成人-鼠嵌合微血管并与宿主脉管系统吻合。
  7. Lego™积木式支架策略：2PP 制造可互锁的微单元（一侧凸起圆柱、另一侧圆柱孔，或多层不同尺寸环互锁），用软光刻批量复制，组装前分别接种细胞以改善大支架内细胞均匀分布，兼顾微纳精度与宏观尺寸。
  8. 2PP 与激光生物打印联用可在高孔隙率支架上以受控构型沉积多种细胞（如脂肪干细胞与内皮细胞交替排列），实现高细胞密度与多细胞空间图案化。
  9. 多光束并行加工通过 CGH 将单束激光分成多个焦点，四光束并行可将支架制造时间缩短至单光束的 1/4，是突破 2PP 速度瓶颈、迈向工业化的关键。
  10. [[../concepts/micromolding-replication|微模塑复制]]技术路线：2PP 制造高精度母版 → 硅酮弹性体（PDMS）翻模 → 用纤维蛋白等天然 ECM 材料浇筑复制，使无法直接 2PP 加工的不透明[[../concepts/photopolymerization|光聚合]]物、药物掺杂[[../concepts/polymer-phase-separation|聚合物]]、天然生物材料也能获得 2PP 设计的复杂三维结构。
