Repository: maple-flowers/my-science-research-wiki

File: temp/backup_suggestions_20260815_040138/papers/Islam2025enhancement.md
---
citekey: Islam2025enhancement
title: "Pressure-induced enhancement of superfluid density in transition metal dichalcogenides with and without charge density wave"
title_zh: "有无电荷密度波对过渡金属二元化合物超流体密度的压力诱导增强"
authors: [S. S. Islam, V. Sazgari, C. Witteveen, J. N. Graham, O. Gerguri, P. Král, M. Bartkowiak, H. Luetkens]
year: 2025
journal: "Physical Review Research"
doi: "10.1103/PhysRevResearch.7.013324"
url: "https://doi.org/10.1103/PhysRevResearch.7.013324"
paper_type: experiment
status: ingested
year_read: 2026
original_note:: [[../../raw/note/Islam2025enhancement]]
projects: [project-5, project-7]
concepts: [2D-materials, charge-density-wave, strain-engineering, bec-bcs-crossover, muon-spin-rotation, two-gap-superconductivity, uemura-relation, superfluid-density, electron-phonon-coupling]
entities: [TMDs, NbS2, NbSe2]
methods: [muon-sr]
materials: [TMDs]
figures: [crystal-structures-bulk, electronic-bands-band-structures, electronic-bands-cdw-transport]
领域基础知识:: >-
  过渡金属二硫族化物（TMDs）是一类层状材料，展现出丰富的电子序，包括电荷密度波（CDW）和超导电性。超流密度（nₛ/m*，超导载流子浓度与有效质量之比）是表征超导态刚度和载流子属性的核心物理量，与伦敦穿透深度λeff成反比。BCS理论预言了常规超导体中Tc与nₛ/m*的关系，而非常规超导体（如铜氧化物）则展现出偏离此理论的Uemura标度律。
研究背景:: >-
  在TMDs如(4H/2H)-NbSe₂中，CDW与超导电性共存并存在竞争关系，但两者之间复杂的相互作用仍未被完全理解。静水压力是调控 these 竞争序的有效手段。先前研究发现2H-NbSe₂中压力对超流密度有显著影响，并呈现非常规的Tc-nₛ/m*关系，因此有必要将该研究扩展到其他TMD家族成员，以揭示其普遍规律。
作者的问题意识:: >-
  作者旨在探究静水压力如何影响具有CDW的4H-NbSe₂和不具有CDW的2H-NbS₂的超导态，特别是超流密度。核心问题是：压力诱导的超流密度增强是否仅仅源于CDW序的抑制？还是存在更复杂的、独立于CDW的物理机制？作者意图通过对比有/无CDW的体系来厘清这一关键问题。
主要研究对象:: >-
  研究对象为两种层状硫族化物超导体单晶：具有CDW序的4H-NbSe₂和不具有CDW序的2H-NbS₂。同时，将前人对2H-NbSe₂的研究结果作为对比。
主要研究方法:: >-
  1. 低温、强磁场下的**静水压力磁输运测量**（纵向电阻、霍尔电阻、磁阻），用于确定Tc和TCDW。2. __μ子自旋旋转/弛豫（μSR）__实验，在静水压力下测量超导混合态的弛豫率σsc，从而推导出伦敦穿透深度λeff和超流密度nₛ/m_。3. 运用__α模型_*对σsc(T)数据进行分析，以确定超导能隙结构（s+s波）和能隙值。
研究意义:: >-
  1. 挑战了“CDW与超导简单竞争”的传统图像，证明压力对超导电性的增强存在独立于CDW之外机制。2. 将TMDs这一大类材料纳入了以铜氧化物为代表的非常规超导体的普适标度律（Uemura关系）中，为寻找不同超导体系间的共性物理机制提供了关键线索。3. 为通过压力、堆垛工程等手段调控TMDs的超导性质提供了新思路。
研究结论:: >-
  1. 在2 GPa压力下，4H-NbSe₂的超流密度增强75%，显著高于2H-NbSe₂的32%，而两者的CDW都被抑制约20%。2. 无CDW的2H-NbS₂在1.8 GPa压力下也表现出20%的超流密度增强。3. 所有被研究TMDs的超导能隙在不同压力下基本保持不变。4. 这些TMDs的Tc与nₛ/m*之间的关系呈现出与铜氧化物、铁基超导体等非常规超导体类似的Uemura标度律，表明其超导态可能由BEC-BCS渡越的物理图像描述。
对领域的贡献:: >-
  提供了TMDs中压力增强超导与CDW序非简单竞争的直接实验证据，修正了领域内的传统认知。通过μSR首次在TMD体系中系统建立了压力下的超流密度演化规律，并揭示了其与高温超导家族共有的非常规Uemura标度关系，为统一理解非常规超导机制提供了重要的实验约束。
未来研究方向提及:: >-
  1. 开展压力下的第一性原理计算，深入理解超流密度增强的微观机制。2. 进行压力下的角分辨光电子能谱（ARPES）实验，直接观测费米面和能隙的演化。3. 将研究拓展到其他TMD多型体和相关材料，以验证结论的普适性。
未来研究方向思考:: >-
  1. 定量研究CDW序参量（如CDW能隙、超晶格峰强度）的压力依赖性，建立其与超流密度变化的精确关系。2. 在更宽的压力和温度范围内，探究Tc与nₛ/m*的标度关系是否会偏离幂律行为形成“超导穹顶”，以确定其物理极限。3. 结合拉曼光谱和X射线衍射等互补技术，在压力下同时测量超导和CDW的集体激发与晶格畸变，构建更完整的物理图像。4. 探索其他调控手段（如电场、单轴应变）对超流密度的影响，检验该非常规标度律的鲁棒性。
tags:
  - paper
  - type/experiment
  - year/2025
  - project/project-5
  - relevance/project-5/medium
  - project/project-7
  - relevance/project-7/core
  - concept/2D-materials
  - concept/charge-density-wave
  - concept/strain-engineering
  - entity/TMDs
  - method/arpes
  - method/dft
  - method/mlip
  - method/muon-sr
  - method/tight-binding
  - material/TMDs
  - topic/2d-materials
  - topic/charge-density-wave
  - topic/phase-transition
  - topic/strain-engineering
  - topic/superconductivity
  - topic/topological-defects
---

## Islam2025enhancement — 有无电荷密度波的过渡金属二硫族化物中压力诱导的超流密度增强

## 📄 元数据
S. S. Islam, V. Sazgari, C. Witteveen, J. N. Graham, O. Gerguri, P. Král, M. Bartkowiak, H. Luetkens, R. Khasanov, F. O. von Rohr, Z. Guguchia et al.，2025，Physical Review Research 7, 013324，DOI: 10.1103/PhysRevResearch.7.013324
## 💡 一句话
用高压 μSR 证明 TMD 中超流密度在压力下大幅增强（4H-NbSe₂ 达 75%），且无 CDW 的 2H-NbS₂ 也增强 20%、超导能隙几乎不变，从而把"压力增强超导"从"压制 CDW 释放态密度"的简单竞争图像中解放出来，并把 TMDs 纳入铜氧化物/铁基/笼目体系共有的 Uemura 非常规标度律。

## 🔗 Wiki 双链
  - 概念 [[../concepts/charge-density-wave]]
  - 概念 [[../concepts/2d-materials]]
  - 概念 [[../concepts/strain-engineering|应变工程]]（静水压作为干净的无掺杂调控手段，与应变工程物理图像相通）
  - 概念 [[../concepts/superfluid-density|超流密度 n_s/m*]]
  - 概念 [[../concepts/uemura-relation|Uemura 标度律]]
  - 概念 [[../concepts/muon-spin-rotation|μSR 缪子自旋旋转]]
  - 概念 [[../concepts/electron-phonon-coupling|电子-声子耦合 EPC]]
  - 概念 [[../concepts/bec-bcs-crossover|BEC-BCS 渡越]]
  - 概念 [[../concepts/two-gap-superconductivity|双能隙/多带超导]]
  - 实体 [[../entities/TMDs]]
  - 实体 [[../entities/NbSe2|NbSe₂]]
  - 实体 [[../entities/NbS2|NbS₂]]
  - 图表 [[../figures/crystal-structures]]（4H-NbSe₂ ABAC vs 2H-NbS₂ AB 堆垛）
  - 图表 [[../figures/electronic-bands]]（多带费米面、Nb 4d 柱面 + Se 4p 煎饼状口袋、p-d 杂化）
  - 年度 [[../write/2025-2029|2025]]
  - 项目 [[../projects/project-7-cdw-charge-density-wave]]
  - 相关论文 [[../../raw/note/Islam2025enhancement]]

## 🆕 新概念/实体建议
  - 实体 `1T-MoTe2.md`：本文图 5 中作为对比的拓扑/外尔超导体，已有 wiki WTe2 可作为邻近条目。

## 📊 关键图表
  - ![图1 4H-NbSe2与2H-NbS2晶体结构对比（三棱柱配位；4H ABAC vs 2H AB堆垛）](../../raw/figures/Islam2025enhancement/fig_1_KVZVNDQP.png) -> [[../figures/crystal-structures-bulk|体相晶体结构]]
  - **图示描述**：对比展示 4H-NbSe₂（左，ABAC 四层堆垛）与 2H-NbS₂（右，AB 两层堆垛）的侧视/顶视晶体结构，中部为 Nb 原子被六个 S/Se 包围的三棱柱配位多面体。
  - **关键特征**：两种多型体的单层结构相同，均为三棱柱配位的 MX₂ 层；差异仅在层间堆垛顺序（4H 四层 vs 2H 两层），由此改变层间耦合、p-d 杂化与费米面结构；这是后续压力响应差异（4H 对压力更敏感）的结构起点。
  - **结论/意义**：把"有/无 CDW"与"多型体堆垛"两个变量同时摆到台面上，为用 4H 与 2H 对照分离 CDW 效应提供结构基础。

  - ![图2 4H-NbSe2压力-温度相图：纵向电阻、霍尔符号反转、磁阻、Tc/T_CDW/T*汇总](../../raw/figures/Islam2025enhancement/fig_2_M6ARWPEM.png) -> [[../figures/electronic-bands-cdw-transport|CDW与输运性质]]
  - **图示描述**：四面板磁输运结果——(a) 0–2.1 GPa 下纵向电阻 R(T)、(b) 霍尔电阻 ρ_H(T)、(c) 9 T 下磁阻 MR(T)、(d) 汇总出的 T-p 相图，并叠加 2H-NbSe₂ 数据作对比。
  - **关键特征**：(a) 中 T_c 随压力从 6.3 K 缓升至 7.3 K（约 +15%）；(b) 中常压下霍尔信号在 T*≈55 K 由负（电子型）转正（空穴型），是 CDW 诱导费米面重构、出现空穴口袋的标志；(c) 中磁阻在 T_CDW≈55 K 以下上升，独立佐证 CDW 转变；(d) 中 T_CDW/T* 在 2.1 GPa 内仅下降约 20%（55→45 K），与 2H-NbSe₂ 的压制幅度相近。
  - **结论/意义**：宏观相图看似支持"CDW-超导简单竞争"，但 CDW 仅被压制 20%、T_c 仅升 15%，与后面 μSR 测得的 n_s/m* 剧增 75% 形成第一组数字矛盾。

  - ![图3 常压下σ_sc与λ_eff^-2的温度依赖及抗磁位移；(s+s)-波双能隙拟合](../../raw/figures/Islam2025enhancement/fig_3_SJKFU38M.png) -> [[../figures/electronic-bands-band-structures|能带结构与带隙]]
  - **图示描述**：常压 TF-μSR（μ₀H=30 mT）结果：(a) 4H-NbSe₂ 与 2H-NbS₂ 的超导弛豫率 σ_sc(T)（左轴，单位 μs⁻¹）及由其换算的伦敦穿透深度倒数平方 λ_eff⁻²(T)（右轴，单位 μm⁻²）；(b) 抗磁位移 B_dia(T)。
  - **关键特征**：σ_sc 在 T_c 以下由零渐升、低温（T≲2 K）趋饱和，是无节点（nodeless）超导的典型特征；黑色实线 (s+s)-波双能隙 α 模型显著优于红色虚线单 s 波模型；两能隙分别对应四个 Nb 4d 圆柱面费米片层上的大能隙与 Γ 点附近 Se 4p"煎饼"小口袋上的小能隙；B_dia 在 T_c 以下强负值，证明超导是体效应而非场致磁性。
  - **结论/意义**：确立两种材料都是体态、无节点、(s+s)-波双能隙超导体，为压力演化分析定下零压基准与拟合模型。

  - ![图4 不同压力下归一化超流密度；λ_eff^-2(0)增幅4H=75%/2H=32%/NbS2=20%，Tc仅温和上升](../../raw/figures/Islam2025enhancement/fig_4_EH6DKUBG.png) -> [[../figures/electronic-bands-cdw-transport|CDW与输运性质]]
  - **图示描述**：全文核心结果图。(a)(b) 分别为 4H-NbSe₂ 与 2H-NbS₂ 在多个压力下归一化到零压零温值的 σ_sc(T)/σ_sc(0)；(c) 归一化零温超流密度 λ_eff⁻²(0) 随压力变化，叠加 2H-NbSe₂；(d) 三种材料 T_c 随压力变化。
  - **关键特征**：在 2.05 GPa 下 4H-NbSe₂ 的 n_s/m* 增加 75%，2H-NbSe₂ 在 2.2 GPa 增加 32%，无 CDW 的 2H-NbS₂ 在 1.8 GPa 仍增加 20%；双能隙权重几乎不随压力变化（ω≈0.54/0.52），(s+s)-波模型可拟合全部压力数据；T_c 增幅分别仅为 0.94 K（16%）、0.76 K（11%）、0.28 K（5%），与 n_s/m* 剧变严重失配；两个超导能隙 Δ₁、Δ₂ 在整个压力范围基本不变（见 SM 图 S3）。
  - **结论/意义**：用三组数字（CDW 仅降 20% vs n_s/m* 升 75%、T_c 仅升 16% vs n_s/m* 升 75%、无 CDW 体系仍升 20%）击穿"压制 CDW 释放态密度"的简单竞争模型，指出压力直接改变相刚度/有效质量/参与超导的载流子数，而非配对强度。

  - ![图5 T_c/T_c(0)对[n_s/m*]/[n_s/m*]_0的Uemura型双对数标度，对比铜氧化物、铁基、RbV3Sb5、1T'-MoTe2](../../raw/figures/Islam2025enhancement/fig_5_RT7FCE3Z.png)
  - **图示描述**：双对数坐标的 Uemura 型标度图，横轴为归一化超流密度 [λ⁻²(0,p)]/[λ⁻²(0,0)]，纵轴为归一化临界温度 T_c(p)/T_c(0)；汇集本文 4H-NbSe₂、2H-NbS₂，以及文献 2H-NbSe₂、1T'-MoTe₂、铜氧化物 La₂₋ₓBaₓCuO₄、铁基 Ba₁₋ₓRbₓFe₂As₂、笼目 RbV₃Sb₅。
  - **关键特征**：黑色虚线代表常规 BCS 预期（n_s/m* 变化而 T_c 几乎不变）；4H/2H-NbSe₂、2H-NbS₂ 数据点落在同一条正斜率直线上，斜率与最优掺杂铜氧化物相近（铁基符号相反），强烈偏离 BCS；1T'-MoTe₂ 与 RbV₃Sb₅ 斜率更陡；TMD 的 T_c/T_F 比铜氧化物小约 20 倍却仍保持非常规斜率。
  - **结论/意义**：把 TMDs 纳入铜氧化物/铁基/笼目共有的 Uemura 非常规标度版图，暗示这些体系共享由超流密度（相刚度）而非配对强度决定 T_c 的物理，可在 BEC-BCS 渡越框架下统一理解。

  - ![式1 σ_sc∝λ^-2=(4πn_s e²/m*c²)/(1+ξ/l)](../../raw/figures/Islam2025enhancement/eq_1_C6GVHFKT.png) -> [[../figures/electronic-bands-cdw-transport|CDW与输运性质]]
  - **图示描述**：μSR 弛豫率 σ_sc 与伦敦穿透深度 λ_eff、超流密度 n_s/m* 之间的核心关系式，其中 ξ 为超导相干长度、l 为正常态平均自由程。
  - **关键特征**：清洁极限 ξ/l→0 下分母趋于 1，σ_sc∝λ⁻²∝n_s/m*；作者由 G-L 关系 ξ=√(Φ₀/2πH_c2) 与已知 H_c2 估算 ξ≈3.5 nm（4H-NbSe₂）、ξ∥ab≈3.8 nm（2H-NbS₂），并基于范德华层状各向异性论证压力主要压缩层间距、面内 l 近似不变，故体系在研究压力范围内始终接近清洁极限。
  - **结论/意义**：为把 μSR 测得的 σ_sc 直接解读为 n_s/m* 提供定量合法性，是整篇论文数据解释的基石。

  - ![式2 α模型双能隙加权叠加：σ_sc(T)/σ_sc(0)=ωσ_1+(1-ω)σ_2](../../raw/figures/Islam2025enhancement/eq_2_YU2D9CF8.png) -> [[../figures/electronic-bands-band-structures|能带结构与带隙]]
  - **图示描述**：经验 α 模型下双能隙超导体归一化超流密度的加权叠加公式，Δ₀,₁、Δ₀,₂ 为两个能隙在 T=0 的值，ω 与 1−ω 为其对 σ_sc 的相对贡献权重。
  - **关键特征**：模型假设不同能带上的超导能隙彼此独立但共享同一 T_c；拟合得到 4H-NbSe₂ 与 2H-NbS₂ 的权重 ω≈0.54 与 0.52，且在 0–2 GPa 范围内几乎不随压力变化；提取出的 Δ₁、Δ₂ 也基本压力无关（SM 图 S3）。
  - **结论/意义**：定量证明压力改变的是超流密度的整体幅度而非能隙结构或两带相对权重，把"配对强度不变、相刚度剧变"这一核心论断落到可拟合的公式上。
  - ![图5 RbV3Sb5与各类超导体的Uemura标度对比](../../raw/figures/Islam2025enhancement/fig_5_RT7FCE3Z.png) -> [[../figures/electronic-bands-cdw-transport|CDW与输运性质]]
  - **图示描述**：横轴为归一化的有效穿透深度平方倒数λ_eff⁻²，纵轴为归一化临界温度Tc，展示RbV3Sb5在0–2 GPa加压下相对Bose-Einstein凝聚线与Uemura线性标度的偏离。
  - **关键特征**：RbV3Sb5（紫色星号）在高压下Tc/Tc(p=0)升至约4.5、λ_eff⁻²归一化值达3–4，明显脱离常规与非常规超导体聚集的(1,1)附近区域，表明加压同时增强了超流密度与配对强度。


## 🔬 项目连接
  - **project-1 双光子**：无直接项目连接。本文为低温凝聚态/超导实验，与双光子光学过程无可迁移方法 or 数据。
  - **project-2 Mn多铁**：弱相关。本文核心是 CDW-超导竞争序在压力下的演化；多铁中磁序-铁电序的竞争/共存可借鉴"序参量被部分压制（仅 20%）但另一序的刚度（n_s/m*）剧变（75%）"这种非线性解耦的论证范式，以及用 T-X 相图+微观探针分离宏观序参量与微观刚度的思路；但材料体系、测量手段无可直接复用数据。
  - **project-3 机械发光NN**：无直接项目连接。
  - **project-4 TTF分子计算**：弱相关。本文讨论层间堆垛（ABAC vs AB）如何改变层间耦合、p-d 杂化和费米面，进而显著影响宏观量子序——这一"多型体/堆垛工程"思路与 TTF 类分子晶体中堆积方式调控电子态的方法论可类比；但其本身未做 DFT，只引用 Zhou 2023 的从头算结果，可作为"压力下能带/声子/EPC 计算可解释实验"的范例引用。
  - **project-5 SnTe铁电模拟**：中等方法学参考价值。① 本文反复强调静水压是"干净"的调控手段，不引入掺杂无序，这与 SnTe 中外压/应变调控铁电相变的模拟思路一致；② 作者把超流密度剧变归因于压力下能带重整化、范霍夫奇点靠近 E_F、p-d 杂化变化，并明确呼吁开展压力下的第一性原理能带/声子/EPC 计算——这对 SnTe 中压力调制带结构、软模、铁电软模-电子耦合的计算设计有直接对照意义；③ ξ/l 清洁极限、有效质量 m* 与 n_s 的解耦分析框架，可迁移到铁电软模/有效质量讨论。
  - **project-6 湿度传感器**：无直接项目连接。
  - **project-7 CDW**：**直接核心相关**。本文是 CDW-超导竞争问题的关键实验论文：(a) 在 4H-NbSe₂ 中建立了 0–2.1 GPa 的 T-p 相图，T_CDW 从 55 K 仅降至 ~45 K（~20%），而 T_c 从 6.3 K 升至 7.3 K（~15%）；(b) 通过无 CDW 的 2H-NbS₂ 同样出现 20% 超流密度增强这一对照，直接证明压力增强超导存在独立于 CDW 压制的机制；(c) 给出 μSR 测得的 n_s/m* 定量数据：4H-NbSe₂ +75%（2.05 GPa）、2H-NbSe₂ +32%（2.2 GPa）、2H-NbS₂ +20%（1.8 GPa），同时 T_c 仅 +16%/+11%/+5%；(d) 超导能隙 Δ₁、Δ₂ 在压力下基本保持不变（s+s 双能隙，权重 ω≈0.54/0.52），说明压力改变的是相刚度/有效载流子而非配对强度；(e) 把 TMD（含 1T'-MoTe₂）与铜氧化物、Ba₁₋ₓRbₓFe₂As₂、RbV₃Sb5 放进同一张 Uemura 图，发现 NbSe₂/NbS₂ 体系斜率与最优掺杂铜氧化物一致；(f) 主张 2H-NbSe₂ 的 CDW 主要由动量 q 依赖的 EPC 驱动，而非费米面嵌套/鞍点，且 CDW 仅打开 Nb 4d 费米面片层的一小部分，最大可用 D(E_F)≈1%，定量说明仅靠压制 CDW 远不足以解释 75% 的超流密度增幅。这些都可直接写入 CDW 项目的竞争序、压力调控、Uemura 标度章节。

## 🔗 项目双链
- 项目 [[../projects/project-5-snte-ferroelectric-sim|项目五：lammps势函数SnTe铁电模拟]]
- 项目 [[../projects/project-7-cdw-charge-density-wave|项目七：CDW电荷密度波]]

## 📝 组织与用词
文章采用"提出矛盾 → 对比实验设计（有/无 CDW、4H/2H 多型体）→ 宏观相图（磁输运）→ 微观刚度（μSR）→ 反证（能隙不变、无 CDW 体系也增强）→ 跨体系普适化（Uemura 图）"的递进式论证。核心修辞是用三组不匹配数字（CDW 仅降 20% vs n_s/m* 增 75%；Tc 仅增 16% vs n_s/m* 增 75%；无 CDW 体系仍增 20%）反复击穿"简单竞争"模型。值得在 wiki 叙述中复用的中英术语：
  1. 超流密度 superfluid density, n_s/m*
  2. 伦敦穿透深度 London penetration depth λ_eff
  3. Uemura 标度/关系 Uemura scaling/relation
  4. BEC-BCS 渡越 BEC-BCS crossover
  5. (s+s)-波双能隙 (s+s)-wave two-gap superconductivity
  6. 电子-声子耦合 electron-phonon coupling (EPC)
  7. p-d 杂化 p-d hybridization
  8. 静水压 hydrostatic pressure（与化学掺杂相对的"干净"调控）
  9. 费米面重构 Fermi-surface reconstruction
  10. 清洁极限 clean limit (ξ/l→0)

## ✏️ 可写入 Wiki 的要点
  1. 4H-NbSe₂ 在 ~2 GPa 静水压下[[../concepts/superfluid-density|超流密度]] n_s/m* 增加 75%，是同类 TMD 中最高；2H-NbSe₂ 增 32%（2.2 GPa），无 CDW 的 2H-NbS₂ 仍增 20%（1.8 GPa）；T_c 仅分别 +0.94 K（16%）、+0.76 K（11%）、+0.28 K（5%）。
  2. 4H-NbSe₂ 的 CDW 起始温度 T_CDW 在 0–2.1 GPa 仅从 55 K 降到 ~45 K（~20%），与 2H-NbSe₂ 的压制幅度相近；霍尔信号在 T* 处由负（电子型）转正（空穴型）、磁阻在 T_CDW 以下上升，二者共同指示 CDW 诱导的[[../concepts/fermi-surfaces|费米面]]重构与空穴口袋形成。
  3. 关键定量关系：σ_sc/γ_μ = 0.06091·Φ₀·λ_eff⁻²，且 σ_sc ∝ λ⁻² = (4π n_s e²/m*c²)/(1+ξ/l)；由 G-L 关系 ξ=√(Φ₀/2πH_c2) 与已知 H_c2 得 ξ≈3.5 nm（4H-NbSe₂）、ξ∥ab≈3.8 nm（2H-NbS₂），配合范德华层状[[../concepts/migdal-eliashberg-theory|各向异性]]（压力主要压层间距、面内平均自由程近似不变），论证体系处于清洁极限，故 λ⁻² 直接正比于 n_s/m*。
  4. 常压 TF-μSR（30 mT）显示 σ_sc(T) 在低温趋饱和，符合无节点（nodeless）超导；[[../concepts/two-gap-superconductivity|双能隙]] (s+s)-波 α 模型显著优于单 s 波；两能隙对应四个 Nb 4d 圆柱面费米片层上的大能隙与 Γ 点附近 Se 4p "煎饼"小口袋上的小能隙，权重 ω≈0.54（4H）、0.52（2H）且几乎不随压力变化。
  5. 两个超导能隙 Δ₁、Δ₂ 在整个压力范围内基本保持不变（见 SM 图 S3），说明压力未改变配对强度，n_s/m* 的剧变来自有效质量 m* 下降或参与超导的载流子数增加，而非配对胶增强。
  6. 2H-NbSe₂ 的费米面由四个 Nb 4d 衍生带（K/中点点状柱面）和一个 Se 4p 衍生三维小口袋组成；CDW 仅在 Nb 4d 片层的小部分区域打开能隙，与超导能隙在 k 空间不重合；CDW 可动用的最大[[../concepts/density-of-states|态密度]] D(E_F)≈1%，数量级上无法解释 75% 的超流密度增幅。
  7. 文献证据倾向：2H-NbSe₂ 的 CDW 由动量 q 依赖的[[../concepts/electron-phonon-coupling|电子-声子耦合]]（EPC）驱动，而非传统的[[../concepts/fermi-surface-nesting|费米面嵌套]]/鞍点机制（Weber 2011、Johannes & Mazin 2008 等）；压力下 EPC、多带费米面结构、p-d 杂化的复杂耦合可能共同主导超流密度增强。
  8. 从头算（Zhou 2023, PRB 108, 224518）显示 4H-NbSe₂ 相比 2H-NbSe₂ 具有更弱的 p-d 杂化和 E_F 附近额外的态密度，这与其更低 T_c、更高 T_CDW 及对压力更强的超流密度响应一致；这为通过堆垛/多型工程调控 TMD 超导提供了理论入口。
  9. T_c 与 n_s/m* 的双对数图上，4H/2H-NbSe₂、2H-NbS₂ 斜率相同，且与最优掺杂铜氧化物（La₂₋ₓBaₓCuO₄）和铁基（Ba₁₋ₓRbₓFe₂As₂）的绝对值相近（铁基符号相反），而 1T'-MoTe₂ 与 RbV₃Sb₅ 斜率更陡；TMD 的 T_c/T_F 比铜氧化物小约 20 倍却仍保持非常规斜率，挑战了"[[../concepts/uemura-relation|Uemura 关系]]仅属于低超流密度 BEC 端"的简单理解。
  10. 作者明确呼吁的后续工作：压力下的第一性原理能带/声子/EPC 计算、高压 ARPES 直接观测费米面与能隙演化、把 μSR 推广到 1T/3R 等其他多型体及插层化合物；这些是 CDW 项目可直接对接的研究路线图。

File: temp/backup_suggestions_20260815_040138/papers/Johannes2008fermi.md
---
citekey: Johannes2008fermi
title: "Fermi surface nesting and the origin of charge density waves in metals"
title_zh: "费米表面嵌套与金属中电荷密度波的起源"
authors: [M. D. Johannes, I. I. Mazin]
year: 2008
journal: "Physical Review B"
doi: "10.1103/PhysRevB.77.165135"
url: "https://doi.org/10.1103/PhysRevB.77.165135"
paper_type: theory
status: ingested
year_read: 2026
original_note:: [[../../raw/note/Johannes2008fermi]]
projects: [project-5, project-7]
concepts: [2D-materials, charge-density-wave, density-functional-theory, spin-orbit-coupling, fermi-surface-nesting, hidden-nesting, electron-phonon-coupling, electronic-susceptibility, incommensurate-lattice-transition, peierls-instability]
entities: [TMDs, VASP, WIEN2k, TaSe2, NbSe2]
methods: [arpes, dft, tight-binding]
materials: [TMDs]
figures: [crystal-structures-bulk, electronic-bands-band-structures, electronic-bands-cdw-transport, electronic-bands-dos-fermi]
领域基础知识:: >-
  电荷密度波 (CDW) 是低维金属中电荷密度和晶格结构的周期性调制现象。传统理论认为其源于费米面嵌套 (Fermi Surface Nesting) 导致的纯电子不稳定性，即派尔斯相变 (Peierls Transition)。费米面嵌套是指费米面的不同部分可以通过平移一个特定波矢（即CDW波矢）而重合。
研究背景:: >-
  长期以来，固体物理领域普遍认为费米面嵌套是CDW现象的主要或唯一驱动力。然而，许多实验和计算研究发现，这种纯粹基于电子图像的解释在真实材料中常常失效，表现为费米面嵌套峰与CDW波矢不匹配，或纯粹的电子不稳定性无法稳定存在。
作者的问题意识:: >-
  作者旨在澄清“费米面嵌套导致CDW”这一普遍误解，并系统性地论证在真实材料中，费米面嵌套并非CDW的驱动力。他们试图证明，真正的CDW与由电子-声子耦合驱动的非公度晶格转变 (ILT) 在物理上没有本质区别。
主要研究对象:: >-
  研究的核心是“派尔斯CDW”机制本身，并选取了三种典型的、被认为是嵌套驱动的CDW原型材料作为具体案例：二硒化铌 (NbSe₂)、二硒化钽 (TaSe₂) 和三碲化铈 (CeTe₃)，以及一个理想化的一维钠 (Na) 原子链模型。
主要研究方法:: >-
  1. 理论模型分析：通过数学推导，分析理想和非理想条件下派尔斯一维模型中的实部磁化率 χ′(q) 的行为，论证其脆弱性。2. 第一性原理计算：运用基于密度泛函理论 (DFT) 的WIEN2k和VASP软件包，计算上述真实材料的电子结构、费米面、虚部磁化率 χ′′(q) 和实部磁化率 χ′(q)，并进行对比分析。
研究意义:: >-
  本文颠覆了领域内长期存在的“费米面嵌套驱动CDW”的传统范式，明确指出动量依赖的电子-声子耦合才是核心机制。它为理解和预测CDW材料提供了全新的视角与方法论，避免研究者继续依赖无效的费米面目视检查法，转而关注电子-声子相互作用的计算。
研究结论:: >-
  1. 派尔斯机制中的纯电子不稳定性极其脆弱，易被温度、散射和微小几何偏差破坏。2. 在NbSe₂、TaSe₂和CeTe₃等典型材料中，费米面嵌套的峰值与实际的CDW波矢不一致，不具有预测能力。3. CDW的本质是电子-声子耦合驱动的结构相变，电子和离子子系统协同作用，不可分割。4. 因此，在物理上无法对“CDW”与“非公度晶格转变 (ILT)”做出有意义的区分。
对领域的贡献:: >-
  1. 澄清了“费米面嵌套”和“派尔斯CDW”等核心概念的模糊性，并设定了严格的适用条件。2. 通过理论和计算，有力地解构了旧范式，确立了电子-声子耦合在CDW形成中的核心地位。3. 提供了方法论上的警示，即仅凭费米面拓扑或χ′′(q) 判断CDW是错误的，必须分析χ′(q) 和整个能带的贡献。
未来研究方向提及:: >-
  1. 发展精确计算动量依赖的电子-声子耦合强度的方法。2. 深入探索CeTe₃中发现的“隐藏嵌套”机制，即费米速度匹配在更广泛材料体系中的作用。3. 理解Na原子链中“之”字形畸变的具体物理起源。4. 重新审视其他被归类为“嵌套驱动”的CDW材料。
未来研究方向思考:: >-
  1. 开发一个能够同时量化费米面拓扑与带间跃迁贡献的综合性谱函数或描述符，以统一评估电子结构对CDW的不稳定性。2. 探索利用超快光谱或非弹性X射线散射等实验技术，直接测量实部磁化率χ′(q)或动量分辨的电子-声子耦合。3. 在电荷密度波体系中，深入研究电子-声子耦合与超导电性等其他量子序的竞争与共存关系。
tags:
  - paper
  - type/experiment
  - year/2008
  - project/project-5
  - relevance/project-5/medium
  - project/project-7
  - relevance/project-7/core
  - concept/2D-materials
  - concept/charge-density-wave
  - concept/density-functional-theory
  - concept/spin-orbit-coupling
  - entity/TMDs
  - entity/VASP
  - method/arpes
  - method/dft
  - method/tight-binding
  - material/TMDs
  - topic/2d-materials
  - topic/charge-density-wave
  - topic/ferroelectricity
  - topic/phase-transition
  - topic/polarization
---

## Johannes2008fermi — 费米面嵌套与金属中电荷密度波的起源
## 📄 元数据
M. D. Johannes, I. I. Mazin，2008，Physical Review B 77, 165135，DOI [10.1103/PhysRevB.77.165135](https://doi.org/10.1103/PhysRevB.77.165135)
## 💡 一句话
通过理论推导与 NbSe₂、TaSe₂、CeTe₃ 及 Na 原子链的第一性原理计算，系统证明费米面嵌套（FS nesting）不是真实材料中 CDW 的驱动力，CDW 本质上是由动量依赖的电子-声子耦合驱动的结构相变。
## 🔗 Wiki 双链
  - 概念 [[../concepts/charge-density-wave]]
  - 概念 [[../concepts/density-functional-theory]]
  - 概念 [[../concepts/spin-orbit-coupling]]
  - 概念 [[../concepts/2d-materials]]
  - 概念 [[../concepts/fermi-surface-nesting|费米面嵌套]]
  - 概念 [[../concepts/peierls-instability|派尔斯不稳定性]]
  - 概念 [[../concepts/electron-phonon-coupling|电子-声子耦合]]
  - 概念 [[../concepts/electronic-susceptibility|电子极化率]]
  - 概念 [[../concepts/hidden-nesting|隐藏嵌套]]
  - 概念 [[../concepts/incommensurate-lattice-transition|非公度晶格转变]]
  - 概念 [[../entities/TaSe2|TaSe₂]]
  - 实体 [[../entities/TMDs]]
  - 实体 [[../entities/VASP]]
  - 实体 [[../entities/WIEN2k]]
  - 实体 [[../entities/NbSe2|NbSe₂]]
  - 实体 [[../entities/TaSe2|TaSe₂]]
  - 图表 [[../figures/electronic-bands]]
  - 图表 [[../figures/crystal-structures]]
  - 年度 [[../write/2005-2009|2008]]
  - 项目 [[../projects/project-7-cdw-charge-density-wave]]
  - 主题 [[../topics/材料模拟计算设计]]
  - 相关论文 [[../../raw/note/Johannes2008fermi]]
## 🆕 新概念/实体建议
  - 实体 `CeTe3.md` — 三碲化铈，RTe₃ 家族准一维 Te-p 费米面，是“隐藏嵌套”的范例；计算用 LDA+U（U=4.5 eV）去除 f 带。
## 📊 关键图表
  - ![图1 理想 1D Peierls 模型中 χ′(q) 在 q=2k_F 的对数发散被温度、散射 γ、几何偏差 δk 急剧削弱为弱峰](../../raw/figures/Johannes2008fermi/fig_1_SNEVCPH4.png) -> [[../figures/electronic-bands-band-structures|能带结构与带隙]]
    - **图示描述**：对比理想半满一维自由电子气与引入温度、Drude 弛豫率 γ、几何不完全嵌套 δk 三种非理想条件后实部极化率 χ′(q) 随波矢 q 的变化曲线；横轴以 k_F 为单位，纵轴为 χ′(q)（任意单位）。
    - **关键特征**：理想情形下 χ′(q) 在 q=±2k_F 处呈对数发散；引入 γ~0.1–0.2 eV 后峰高仅为 χ′(0) 的 2–2.5 倍；T=10 K 时增强约 4 倍；5% 几何偏差（δk/k_F=0.05）时增强仅约 3 倍；第三维方向 δk 量级色散同样破坏嵌套。
    - **结论/意义**：从理论上证明派尔斯纯电子不稳定性极其脆弱，真实材料中几乎不可能以理想形式存在。
  - ![图2 CDW 打开能隙 2V 后的能量增益 δE_k：主导项来自费米能级以下所有占据态而非费米面附近](../../raw/figures/Johannes2008fermi/fig_2_LRPET7NK.png) -> [[../figures/electronic-bands-dos-fermi|态密度与费米面]]
    - **图示描述**：上图为 Q=2k_F 非公度转变前后的单电子能带示意（虚线为原带、实线为打开 2V 能隙后的新带），下图为按嵌套波矢连接的电子态对的能量差 ΔE_k 与单态能量下移 δE_k 随 q/k_F 的分布，阴影区为总能量增益。
    - **关键特征**：一阶微扰给出 δE_G/V²≈(1/16μ)[1+2ln(8μ/V)]；第一项（非发散）来自费米面附近 ΔE_k<V 的态；第二项（随带宽对数发散）来自费米能级以下直至带底的所有占据态，是主导项。
    - **结论/意义**：颠覆"CDW 仅为消除费米面态密度"的传统认识，强调全部占据态及带间跃迁对不稳定性的贡献。
  - ![图3 TaSe₂ 费米面：E_F 下移 40 meV 后拓扑显著改变，但 χ′/χ′′ 几乎不变](../../raw/figures/Johannes2008fermi/fig_3_SK4I977K.png) -> [[../figures/electronic-bands-dos-fermi|态密度与费米面]]
    - **图示描述**：TaSe₂ 在 q_x–q_y 平面内的 DFT 费米面，(a) 为未平移费米能级，(b) 为将 E_F 下移 0.04 eV 以匹配 ARPES 观测；计算中包含自旋-轨道耦合（重 Ta 元素）。
    - **关键特征**：仅 40 meV 的费米能级移动就使片状费米面拓扑显著改变，与 ARPES 近乎吻合；但同一移动对 χ′(q) 和 χ′′(q) 无可观察影响；q_CDW=(1/3,0,0) 处"连弱嵌套都没有"。
    - **结论/意义**：直接证明费米面几何形状对决定 CDW 极化率结构不重要，目视费米面寻找嵌套无预测能力。
  - ![图4 TaSe₂ 的 χ′′(q)（嵌套峰位于错误波矢）与 χ′(q)（弱峰位于正确 q_CDW）对比](../../raw/figures/Johannes2008fermi/fig_4_DDJ3N7RI.png) -> [[../figures/electronic-bands-cdw-transport|CDW与输运性质]]
    - **图示描述**：TaSe₂ 在 q_x–q_y 平面上的二维彩色图，左为虚部极化率 χ′′(q)（即嵌套函数），右为实部极化率 χ′(q)；亮度代表强度。
    - **关键特征**：χ′′ 的最强嵌套峰位于远离 q_CDW=(1/3,0,0) 的波矢（与 NbSe₂ 类似，约在 (1/3,1/3,0)）；χ′ 在 q_CDW 处出现弱峰，但该峰来自有限能量电子跃迁而非费米面几何；χ′′ 与 χ′ 的峰位置解耦。
    - **结论/意义**：χ′′ 反映拓扑、χ′ 才决定稳定性，二者解耦是"嵌套不驱动 CDW"的直接证据。
  - ![图5 CeTe₃ 层状结构与纯 Te 层中 p_x/p_y 紧束缚模型及准一维费米面](../../raw/figures/Johannes2008fermi/fig_5_A4X8CSIK.png) -> [[../figures/electronic-bands-dos-fermi|态密度与费米面]]
    - **图示描述**：(a) CeTe₃ 层状晶体结构，纯 Te 层（大球）与 Ce–Te 层交替堆叠；(b) 纯 Te 层中 Te p_x、p_y 轨道的最近邻紧束缚示意，t_σ≈5t_π；(c) 该模型给出的交叉影线准一维费米面，并叠加旋转 45° 的折叠后小布里渊区。
    - **关键特征**：E_F 附近态以 Te p 轨道为主；最近邻 Te 位因层堆叠对称性破缺而不等价，导致晶胞变大、BZ 旋转；折叠后准一维带状结构仍清晰可见，为后续嵌套分析提供基础。
    - **结论/意义**：从结构与最小 TB 模型出发解释 CeTe₃ 准一维费米面的来源，是图6、图7 嵌套/隐藏嵌套讨论的铺垫。
  - ![图6 CeTe₃ 完整 DFT 费米面；沿 (110) 的 q_nest 完美嵌套但与 CDW 无关，q_CDW 处嵌套差却出现 χ′ 峰](../../raw/figures/Johannes2008fermi/fig_6_32RCJVCM.png) -> [[../figures/electronic-bands-dos-fermi|态密度与费米面]]
    - **图示描述**：(a) 完整 DFT 计算的 CeTe₃ 费米面（细线）与准一维 TB 模型结果（粗虚线）叠加；(b)(c) 为卡通图，分别演示沿 (110) 方向 q_nest 的近似完美嵌套、以及沿 q_CDW=(1,0,0) 方向的差嵌套。
    - **关键特征**：q_nest 处两准一维费米片几乎完全重合，产生 χ′′ 最强峰；q_CDW 处在 E_F 上嵌套差，但被连接两态的费米速度等大反向（v_k=−v_{k+q}），使 E_F 上下宽能量范围内 ε_k+vδk 与 ε_{k+q}−vδk 能量简并，即"隐藏嵌套"。
    - **结论/意义**：用隐藏嵌套机制解释为何正确的 CDW 波矢处 χ′ 出现峰而 χ′′ 不敏感。
  - ![图7 CeTe₃ 的 χ′′(q) 最强峰在 q_nest 而 χ′(q) 最强峰在 q_CDW，二者解耦](../../raw/figures/Johannes2008fermi/fig_7_RUGZDKQS.png) -> [[../figures/electronic-bands-cdw-transport|CDW与输运性质]]
    - **图示描述**：CeTe₃ 在 q_x–q_y 平面上的 χ′′(q)（上图）与 χ′(q)（下图）彩色图；箭头分别标出 q_nest（来自图6b 的完美几何嵌套）与 q_CDW 的位置。
    - **关键特征**：χ′′ 最强峰位于 q_nest，而同一位置在 χ′ 中完全消失；q_CDW 处 χ′′ 几乎无特征，χ′ 却出现清晰峰；χ′ 峰高的主要贡献来自远离 E_F 的有限能量跃迁，而非费米面嵌套。
    - **结论/意义**：以最直观方式把"费米面嵌套"与"CDW 电子不稳定性"彻底解耦，是全文核心论点的关键图证。
  - ![图8 Na 原子链弛豫后形成之字形构型（间距 3.43 Å，角度 152°），加倍晶胞但不打开 E_F 能隙](../../raw/figures/Johannes2008fermi/fig_8_RIPIJUU5.png) -> [[../figures/crystal-structures-bulk|体相晶体结构]]
    - **图示描述**：初始为等间距（3.34 Å）一维 Na 原子链，非链方向间距 38 Å；允许二维自由度弛豫后形成的之字形（zigzag）稳定构型，标出原子间距 3.43 Å 与弯折角 152°。
    - **关键特征**：钳制离子时纯电子 CDW 不稳定；仅允许沿一维方向弛豫时即使预置二聚化也回弹；放开二维自由度才出现之字形畸变，晶胞加倍；但 BZ 边界 k=±π/a 处矩阵元因垂直方向积分而归零，E_F 处无能隙；强制二聚化虽打开能隙却能量上不稳定。
    - **结论/意义**：在最接近理想派尔斯的体系中也排除了 Peierls 机制，表明派尔斯不稳定性比理论预期更弱，CDW 与结构相变无本质区别。
## 🔬 项目连接
  - **project-7（CDW）—— 核心参考**：这是该项目必须引用的机理文献。它直接给出判别 CDW 是否由嵌套驱动的四条严格标准（χ′′ 在 q_CDW 有峰、该峰传递到 χ′、χ′ 发散、所有声子支软化）；明确 χ′(q) 而非 χ′′(q) 才是判据；提供 NbSe₂/TaSe₂/CeTe₃ 三个原型体系的计算范式（WIEN2k/VASP，~15000–30000 k 点，2 mRy 展宽，LDA+U 处理 Ce f 电子，U=4.5 eV）；并给出 Peierls 模型脆弱性的定量公式（γ~0.1–0.2 eV 时增强仅 2–2.5 倍；5% δk 时增强约 3 倍；带间跃迁即可产生 2–3 倍的 χ′ 增强）。可直接用于项目中“为什么不能只看费米面/χ′′”的方法论论证与电声耦合驱动图像。
  - **project-4（TTF 分子计算）**：无直接项目连接。本文聚焦无机层状金属的 CDW，与 TTF 分子体系的电子结构计算问题不同；但其“计算 χ′(q) 而非目视费米面”的第一性原理响应函数方法论对任何电荷有序问题具有一般参考意义。
  - **project-5（SnTe 铁电模拟）**：弱方法学参考。本文展示 LDA/LDA+U、自旋-轨道耦合（重元素 Ta）、以及“钳制离子 vs 允许弛豫”的超胞对比计算，可类比用于铁电畸变稳定性测试；但物理对象（CDW vs 铁电位移）不同。
  - **project-1 / project-2 / project-3 / project-6**：无直接项目连接。
## 🔗 项目双链
- 项目 [[../projects/project-5-snte-ferroelectric-sim|项目五：lammps势函数SnTe铁电模拟]]
- 项目 [[../projects/project-7-cdw-charge-density-wave|项目七：CDW电荷密度波]]

## 📝 组织与用词
文章采用“先破后立”的总-分-总结构：（1）引言区分两种 CDW 定义并为“派尔斯 CDW”立下四条可证伪标准；（2）第一部分用 1D 模型解析推导证明 χ′(2k_F) 对数发散对温度、散射、几何偏差、带间效应的脆弱性，并证明能隙打开后的能量增益主要来自远离 E_F 的占据态；（3）第二部分用 DFT 逐一解剖 NbSe₂/TaSe₂（χ′′ 峰与 q_CDW 错位）、CeTe₃（近乎完美嵌套但峰在错误波矢，q_CDW 处为“隐藏嵌套”）、Na 链（理想 1D 也不发生派尔斯二聚化，而是之字形畸变且无能隙）；（4）总结 CDW=ILT，必须计算 χ′(q) 并结合电声耦合。值得复用的术语：费米面嵌套（Fermi surface nesting）、派尔斯不稳定性（Peierls instability）、电子极化率实部/虚部（real/imaginary part of electronic susceptibility χ′/χ′′）、电子-声子耦合（electron-phonon coupling, q-dependent）、隐藏嵌套（hidden nesting）、非公度晶格转变（incommensurate lattice transition, ILT）、电荷密度波（charge density wave, CDW）、钳制离子计算（clamped-ion calculation）。
## ✏️ 可写入 Wiki 的要点
  1. 派尔斯 CDW 的四条严格判据：(a) χ′₀′(q)（即低频 χ′′/ω）在 q_CDW 有峰；(b) 该峰传递到 χ′₀(q)；(c) χ′₀ 的峰在全极化率中发散，使电子子系统在离子钳制时仍不稳定；(d) 所有声子支（对称性禁戒除外）都在 q_CDW 软化。作者指出没有任何真实材料满足全部四条。
  2. χ′(q)（实部）与 χ′′(q)（虚部）的物理分工：χ′′(q,ω→0)=Σ_k δ(ε_k−ε_F)δ(ε_{k+q}−ε_F) 只反映[[../concepts/fermi-surfaces|费米面]]拓扑、可由中子散射测量；χ′(q)=Σ_k [f(ε_k)−f(ε_{k+q})]/(ε_k−ε_{k+q}) 才决定电子稳定性，且包含所有占据态与有限能量跃迁贡献，但实验上难以测绘。仅凭 χ′′ 判断 CDW 趋势是常见错误。
  3. Peierls 发散极其脆弱：引入 Drude 弛豫率 γ 后，χ′(±2k_F)/χ′(0)≈¼ln(1+64μ²/γ²)；γ~0.1–0.2 eV 时增强仅 2–2.5 倍；T=10 K 时约 4 倍；几何不完全嵌套 δk 时 χ′(2k_F)/χ′(0)≈½[1+ln(4k_F/δk)]，5% 偏差（δk/k_F=0.05）增强仅约 3 倍。第三维方向 δk 量级色散同样破坏嵌套，输运[[../concepts/migdal-eliashberg-theory|各向异性]]小于一个数量级的材料在“嵌套意义上”是三维的。
  4. DFT 总能量表达式 δE_tot=−½δV_ext χ δV_ext=−½δV_ext χ₀(1−v_iχ₀)⁻¹δV_ext 表明：即使无相互作用的 χ₀ 发散，全极化率 χ=χ₀/ε 也受 −1/v_i 限制而不发散；考虑局域场后给出 Pick–Cohen–Martin 声子频率公式。相互作用半满系统对无穷小扰动稳定，只有电声耦合超过临界值的有限畸变才能稳定。
  5. CDW 能量增益的来源被定量改写：δE_G/V²≈(1/16μ)[1+2ln(8μ/V)]。第一项（非发散）来自费米能级附近 ∆E_k<V 的态；第二项（随带宽对数发散）来自费米能级以下直至带底的所有占据态，是主导项。因此“优化所有占据态能量”比“在最大费米面面积上打开能隙”更重要，带间跃迁不可忽略。
  6. 绝缘二带[[../concepts/tight-binding|紧束缚模型]]（带间距 ε）的带间极化率 χ′_inter(q)=(1/a)/√(ε²−4sin²(qa/2))，在 BZ 边界 q=π/a 处相对 q=0 增强 ε/√(ε²−4) 倍；ε=2.25（能隙为带宽 1/8）时增强 2.2 倍，与典型“嵌套增强”同量级，说明没有费米面也能产生类 CDW 的 χ′ 结构。
  7. NbSe₂：χ′′ 的嵌套峰在 q=(1/3,1/3,0)，而实验 q_CDW=(1/3,0,0)；χ′ 在 q_CDW 仅有弱峰，必须与同波矢电声耦合协同。超胞计算中离子钳制时即使人工预置电荷调制也会弛豫回高对称态；允许离子移动后正确波矢的不稳定性才出现。
  8. TaSe₂：[[../concepts/spin-orbit-coupling|自旋-轨道耦合]]（重 Ta）显著改变 Γ–K 附近色散和费米面拓扑；E_F 下移 0.04 eV 可使计算费米面与 ARPES 近乎一致，但该移动对 χ′、χ′′ 无可观察影响，直接证明费米面形状对决定 CDW 磁化率结构不重要；q_CDW 处“连弱嵌套都没有”，χ′ 峰来自有限能量电子跃迁。
  9. CeTe₃：纯 Te 层的 p_x/p_y 最近邻紧束缚模型（t_σ≈5t_π）给出交叉影线准一维费米面，折叠入旋转 45° 的小 BZ；沿 (110) 的 q_nest 近乎完美嵌套并产生最强 χ′′ 峰，但与 CDW 无关；q_CDW=(1,0,0) 处 χ′′ 弱而 χ′ 强，原因是被连接两态的费米速度等大反向（v_k=−v_{k+q}），使 E_F 上下宽能量范围内 ε_k+vδk 与 ε_{k+q}−vδk 能量简并——即“[[../concepts/hidden-nesting|隐藏嵌套]]”（Whangbo et al., Science 1991）。计算用 LDA+U（U=4.5 eV，fully localized limit）移除 Ce f 带，~30000 k 点。
  10. Na 原子链（非链方向间距 38 Å，链内 Na–Na 3.34 Å）：钳制离子时纯电子 CDW 不稳定；允许沿 1D 弛豫也不[[../concepts/dimerization|二聚化]]（即使预置二聚化也回弹）；只有放开二维自由度才形成之字形畸变（间距 3.43 Å，角度 152°），晶胞加倍但 E_F 处无能隙——因为畸变是二维的而波函数是一维的，垂直方向积分使 BZ 边界矩阵元归零，紧束缚计算同样给出 k=±π/a 态简并。强制二聚化虽打开能隙导致能量上不稳定，故 Peierls 机制可被排除。

File: temp/backup_suggestions_20260815_040138/papers/Petkov2020hierarchy.md
---
citekey: Petkov2020hierarchy
title: "Hierarchy among the crystal lattice, charge density wave, and superconducting orders in transition metal dichalcogenides"
authors: [Valeri Petkov, Junjie Yang, Sarvjit Shastri, Yang Ren]
year: 2020
journal: "Physical Review B"
doi: "10.1103/PhysRevB.102.134119"
url: "https://doi.org/10.1103/PhysRevB.102.134119"
paper_type: experiment
status: ingested
year_read: 2026
original_note:: [[../../raw/note/Petkov2020hierarchy]]
projects: [project-7, project-5, project-2]
concepts: [charge-density-wave, 2D-materials, superconductivity, pair-distribution-function, reverse-monte-carlo, coordination-polyhedron, ta-sublattice-3d-periodicity, chemical-pressure, trigonal-prismatic-coordination, octahedral-coordination, lattice-buckling, polytypism]
entities: [TMDs, TaSe2, TaTe2, TaSe2-xTex, GSAS-II, RMCpp, advanced-photon-source]
methods: [high-energy-xrd, synchrotron-xrd, rietveld-refinement, pair-distribution-function, resonant-xrd, reverse-monte-carlo, magnetometry, ppms-vsm]
materials: [TaSe2, TaTe2, TaSe2-xTex]
figures: []
领域基础知识:: >-
  过渡金属二硫属化物（TMDs）是一类由过渡金属（如Ta）和硫族元素（如S, Se, Te）组成的层状材料，其晶格结构多样，包含2H、3R、1T、1T‘等多种多型体。电荷密度波（CDW）与超导（SC）是TMDs中常见的两种相互竞争的集体电子态，其出现与晶格结构、温度和化学掺杂密切相关。
研究背景:: >-
  在TMDs中，CDW和SC序通常相互竞争，改变晶格结构（如通过压力或化学掺杂）可以调控这两种有序态。然而，在化学掺杂的三元TMDs中，晶格的哪些具体结构特征（如配位多面体类型、畸变、原子层平整度、亚晶格周期性）是抑制CDW并诱导SC出现的关键，以及为何超导临界温度Tc会随成分不对称地演化，此前并未被清晰揭示。
作者的问题意识:: >-
  作者旨在揭示在TMDs中，晶格结构及其完美程度如何具体影响CDW和SC这两种集体电子态。通过系统研究一个模型体系，作者试图回答：是否存在一种结构上的“层级关系”，使得不同程度的晶格有序性能分别促进和维持CDW和SC序？以及，SC序出现的必要条件究竟是什么？
主要研究对象:: >-
  一系列多晶 **TaSe₂₋ₓTex** (x = 0, 0.2, 0.66, 1, 1.66, 2) 固溶体。该体系端元分别为2H-TaSe₂和1T'-TaTe₂，二者晶格结构、原子尺寸和电负性差异显著，使得固溶体的晶格结构对成分变化极为敏感，是研究晶格-电子序关系的理想模型体系。
主要研究方法:: >-
  结合**高能同步辐射X射线衍射（XRD）**、**原子对分布函数（PDF）**分析，以及**共振X射线散射**技术获取的**Ta-差分PDF**，在多个温度下获取样品的平均和局部结构信息。利用**反向蒙特卡洛（RMC）**计算机模拟，构建包含约8-9万个原子的大规模三维结构模型，对实验PDF数据进行精修，从而在原子尺度上解析晶格结构、畸变和周期性。磁化率测量用于确定CDW和SC的转变温度。
研究意义:: >-
  该研究首次明确提出了TMDs中晶格、CDW和SC序之间存在一个**层级关系**，即SC序的出现需要更高的晶格有序度（三维Ta亚晶格周期性）。这一发现为理解这些相互竞争的电子态提供了新的统一理论框架，并开辟了通过理性设计晶格结构（“晶格工程”）来操控TMDs量子特性的新途径，对未来的超导材料设计具有重要指导意义。
研究结论:: >-
  1. 强烈的晶格畸变（如Ta原子层皱褶）对CDW和SC序均有害。 2. 完美的二维晶格有序是CDW出现的前提，但不足以产生SC。 3. SC序的出现，需要一个额外的必要条件：过渡金属（Ta）亚晶格必须在三维空间上具有周期性。 4. 局部化学无序可能促进SC序的出现，而Ta配位多面体的完美程度是影响SC强度（Tc）的一个因素。 5. 这些发现构成了一个层级关系，解释了Tc随成分不对称演化的现象。
对领域的贡献:: >-
  1. 理论贡献：提出了晶格、CDW和SC的层级关系模型，深化了对TMDs中电子序与晶格耦合的理解。 2. 方法论贡献：示范了结合高能XRD、PDF、共振散射和RMC建模这一强大组合，在原子尺度上精细解析复杂功能材料局域结构的方法。 3. 实验贡献：首次通过实验清晰证明了TaSe₂₋ₓTex固溶体中存在两种截然不同的Ta-Se与Ta-Te键长，并揭示了其晶格结构随成分演化的完整图谱。
未来研究方向提及:: >-
  1. 将本研究的实验方法和层级关系模型推广到其他TMDs体系（如Nb基、Mo基），以检验其普适性。 2. 结合理论计算和光谱学（如ARPES），深入研究在满足3D周期性Ta亚晶格的结构条件下，超导电子配对的具体微观机制。
未来研究方向思考:: >-
  1. 将结论推广至单层或少层TMDs体系，探究维度降低对此晶格、CDW和SC层级关系的影响。 2. 开展原位PDF实验，实时观测在压力、电场等外场作用下，晶格结构与电子性质（电阻、磁化率）的动态关联，直接验证因果关系。 3. 引入机器学习方法，从海量PDF数据中自动识别结构基元并量化有序度，建立其与Tc的预测模型，加速材料设计。
tags:
  - paper
  - type/experiment
  - year/2020
  - project/project-7
  - project/project-5
  - project/project-2
  - relevance/project-7/core
  - relevance/project-5/strong
  - relevance/project-2/medium
  - concept/charge-density-wave
  - concept/2d-materials
  - concept/superconductivity
  - concept/pair-distribution-function
  - concept/reverse-monte-carlo
  - concept/coordination-polyhedron
  - concept/ta-sublattice-3d-periodicity
  - concept/chemical-pressure
  - concept/trigonal-prismatic-coordination
  - concept/octahedral-coordination
  - concept/lattice-buckling
  - concept/polytypism
  - entity/TMDs
  - entity/TaSe2
  - entity/TaTe2
  - entity/TaSe2-xTex
  - entity/GSAS-II
  - entity/RMCpp
  - entity/advanced-photon-source
  - method/high-energy-xrd
  - method/synchrotron-xrd
  - method/rietveld-refinement
  - method/pair-distribution-function
  - method/resonant-xrd
  - method/reverse-monte-carlo
  - method/magnetometry
  - method/ppms-vsm
  - material/TaSe2
  - material/TaTe2
  - material/TaSe2-xTex
  - topic/charge-density-wave
  - topic/superconductivity
  - topic/2d-materials
  - topic/tmdcs
  - topic/local-structure
---

## Petkov2020hierarchy — 过渡金属二卤化物的晶格层次、电荷密度波和超导序

## 📄 元数据
Valeri Petkov, Junjie Yang, Sarvjit Shastri, Yang Ren，2020，Physical Review B 102, 134119，DOI: 10.1103/PhysRevB.102.134119
## 💡 一句话
通过高能同步辐射XRD、原子对分布函数（PDF）、共振X射线散射和~8–9万原子的反向蒙特卡洛（RMC）大尺度建模，在TaSe₂₋ₓTeₓ固溶体中揭示了晶格、CDW和超导三者的层级关系——强晶格畸变（Ta层皱褶）破坏一切电子序，完美二维晶格周期性是CDW的必要前提，而Ta亚晶格的三维周期性才是超导出现的必要条件。
## 🔗 Wiki 双链
  - 概念 [[../concepts/charge-density-wave]]、[[../concepts/2d-materials]]、[[../concepts/superconductivity|超导]]、[[../concepts/pair-distribution-function|对分布函数]]、[[../concepts/reverse-monte-carlo|反向蒙特卡洛]]、[[../concepts/ta-sublattice-3d-periodicity|Ta亚晶格三维周期性]]、[[../concepts/chemical-pressure|化学压力]]、[[../concepts/polytypism|多型]]
  - 实体 [[../entities/TMDs]]、[[../entities/TaSe2|TaSe₂]]
  - 图表 [[../figures/crystal-structures]]
  - 年度 [[../write/2020-2024|2020]]
  - 项目 [[../projects/project-7-cdw-charge-density-wave]]
  - 概念 [[../concepts/coordination-polyhedron]]、[[../concepts/octahedral-coordination]]、[[../concepts/lattice-buckling]]、[[../concepts/trigonal-prismatic-coordination]]
  - 实体 [[../entities/TaSe2-xTex]]、[[../entities/TaTe2]]、[[../entities/GSAS-II]]、[[../entities/RMCpp]]、[[../entities/advanced-photon-source]]
  - 相关论文 [[../../raw/note/Petkov2020hierarchy]]
## 🆕 新概念/实体建议
  - `pair-distribution-function`：原子对分布函数（PDF），由高能XRD总散射（Bragg+漫散射）傅里叶变换得到G(r)，对局部键长、配位多面体畸变和短程序极为敏感，是研究复杂固溶体局域结构的核心实验手段。
  - `reverse-monte-carlo`：反向蒙特卡洛（RMC）建模，从~100 Å盒子、8–9万原子的随机构型出发，通过随机移动原子同时拟合总PDF和元素差分PDF，无需预设平均晶胞即可重建含局域畸变的三维原子结构。
  - `coordination-polyhedron-distortion`：配位多面体畸变，Ta周围三角棱柱/八面体的键角分布宽度与二面角分布，定量刻画多面体扭曲和Ta层皱褶（buckling）程度。
  - `ta-sublattice-3d-periodicity`：Ta亚晶格三维周期性，SC出现的关键结构判据——通过比较RMC模型与理想晶格的高r区Ta-Ta部分PDF是否吻合来判断层间Ta原子是否对齐。
  - `tase2-xtex-solid-solution`：TaSe₂₋ₓTeₓ固溶体，等电子Te取代Se的模型体系，端元2H-TaSe₂（三棱柱、CDW~122/90 K、Tc~0.14 K）与1T'-TaTe₂（畸变八面体、CDW~170 K、无SC）结构差异巨大。
  - `chemical-pressure`：化学压力，用尺寸不同的原子等电子取代产生等效内压（Te替Se为负/扩张化学压力），与外压一样可通过改变堆积密度和Ta-Ta间距调控CDW/SC。
  - `ionic-radius-ratio-criterion`：离子半径比判据（Gamble），R_Ta⁺/R_Ch⁻>0.49倾向三角棱柱配位、<0.49倾向八面体配位，临界值~0.49（理想三棱柱接触值0.527）。
  - `resonant-differential-pdf`：共振差分PDF，在Ta K吸收边（67.416 keV）上下取两个能量（差37 eV vs 327 eV）分别采集再相减，使Ta-Ta原子对贡献从总PDF的30%提升到差分PDF的~50%。
  - 实体建议：`TaSe2`、`TaTe2`、`GSAS-II`（Rietveld软件）、`RMCpp`（RMC++程序）。
## 📊 关键图表
笔记未附数码图（`raw/figures/Petkov2020hierarchy/` 下仅有 `manifest.json`，无 fig_*.png 文件），以下按论文图号给出文字描述。

**图1：TMD 各物相的多面体堆积示意图**
  - **图示描述**：并列展示 2H（六方）、3R（菱方）、1T（三方）、1T'（单斜）四种 TMD 多型体的侧视多面体堆积与俯视图，Ta 为浅棕、硫族元素为其他色。
  - **关键特征**：2H 与 3R 均为三角棱柱配位层堆叠，差别在堆叠序列 ABAB… 与 ABCABC…，俯视 Ta 原子呈完美六角网格；1T 为规则八面体配位，1T' 为扭曲八面体并导致宏观单斜畸变。
  - **结论/意义**：为后续讨论 TaSe₂₋ₓTeₓ 固溶体从三角棱柱相向八面体相演变提供结构基准。

**图2：室温 TaSe₂₋ₓTeₓ 高能 XRD 图谱及 Rietveld 拟合**
  - **图示描述**：x = 0、0.2、0.66、1、1.66、2 六个组分的室温粉末 XRD（黑点）与 Rietveld 拟合曲线（红线）上下堆叠对比。
  - **关键特征**：x=0 拟合为 2H 相；x=0.2 出现新峰被指标化为 3R 相，少量 Te 即稳定 3R 多型；x=0.66 图谱复杂，仅能以 2H+1T' 两相混合勉强拟合；x=1 为 1T 相；x=1.66 与 2 为 1T' 相。
  - **结论/意义**：确立平均晶体结构随 x 从 2H/3R → 2H/1T' 混合 → 1T → 1T' 的演变路径；中间组分拟合不佳，预示传统平均晶体学不足以描述局域结构，为 PDF 分析铺垫。

**图3：TaSe₂₋ₓTeₓ 的总 PDF 与 Ta-差分 PDF**
  - **图示描述**：各组分在 100–400 K 多个温度下的总原子对分布函数 G(r)（黑线），以及室温下的 Ta-差分 PDF（红线），横轴为原子间距 r。
  - **关键特征**：PDF 峰位对应原子对距离、峰锐度反映有序度；x=0 与 0.2 峰形尖锐，x>0.2 峰显著宽化；x=0.66 与 x=1 的第一峰（Ta-硫族键）分裂为两个亚峰，对应短 Ta-Se 键与长 Ta-Te 键；共振差分 PDF 把 Ta 相关原子对贡献从总 PDF 的约 30% 提升到约 50%；变温曲线平滑，说明固溶体低温未发生母相式 CDW 相变。
  - **结论/意义**：直接在实空间证实固溶体中存在两种截然不同的 Ta-硫族键长，并把对 Ta 亚晶格的灵敏度大幅提高，是全文核心实验证据之一。

**图4：PDF 首峰演化、固溶体单相验证与磁化率**
  - **图示描述**：三面板组合：(a) 放大的总 PDF 第一、二峰随 x 演变；(b) 实验 PDF 与两相分离模型 PDF 对比；(c) 各组分磁化率 χ(T) 随温度变化。
  - **关键特征**：(a) 中 x=0.66、x=1 的 Ta-硫族峰清晰分裂为 Ta-Se、Ta-Te 两分量；(b) 中实验 PDF（黑）与 2H-TaSe₂ + 1T'-TaTe₂ 两相分离模型（品红虚线）明显不符；(c) 中端元 2H-TaSe₂ 在约 120 K、1T'-TaTe₂ 在约 170 K 显示 CDW 转变（箭头），而所有固溶体组分低温下无该反常。
  - **结论/意义**：(b) 排除相分离、证明原子尺度均匀单相；(c) 与图3一致确认 CDW 在固溶体中被抑制。

**图5：RMC 模型对总 PDF 与 Ta-差分 PDF 的拟合**
  - **图示描述**：各组分室温下实验总 PDF 与 Ta-差分 PDF（黑点）叠加在 RMC 模型计算曲线（红线）上，逐组对比拟合质量。
  - **关键特征**：拟合残差约 10%，RMC 模型在实空间同时再现总 PDF 与共振差分 PDF 的所有峰位与相对强度；模型基于约 100×100×100 Å³ 盒子、8–9 万原子，约束 Ta 配位数≈6、硫族配位数≈3。
  - **结论/意义**：验证大尺度 RMC 三维原子模型可信，为后续从模型提取键角、二面角、Ta-Ta 部分 PDF 等精细结构参量奠定基础。

**图6：100 K 下 RMC 模型的原子结构片段**
  - **图示描述**：各组分在 100 K 的 RMC 构型截图，上排为多面体堆积侧视图、下排为单个 Ta 原子层俯视图（Ta 浅棕、Se 绿、Te 红）。
  - **关键特征**：x=0（2H）多面体轻畸变、Ta 层呈 CDW 特征的六边形 7 原子团簇、Ta 层平整；x=0.2（3R）为规则三角棱柱、Ta 层呈完美六角周期性、无团簇、层平整；x=0.66 多面体严重畸变、Ta 层极度皱褶且失周期性；x=1（1T）为规则八面体、Ta 层再次呈完美六角周期排列；x=1.66 与 2（1T'）为畸变八面体，Ta 层出现蝴蝶结状团簇串（3a×1a 超结构），Ta 层本身仍平整。
  - **结论/意义**：把抽象的 PDF/RMC 数据可视化为原子排布图案，是支撑"2D 完美周期性是 CDW 前提、皱褶破坏一切有序"论断的核心图。

**图7：100 K 下模型提取的键角与二面角分布**
  - **图示描述**：四组直方图：(a/b) 硫族-Ta-硫族键角、(c) Ta-Ta-Ta 键角、(d) Ta-Ta-Ta-Ta 二面角，并叠加理想三角棱柱（洋红）与理想八面体（黑）参考线。
  - **关键特征**：x=0、0.2 的硫族-Ta-硫族角分布与三角棱柱参考吻合，x=1 与八面体参考吻合，x=0.66、1.66、2 分布很宽；x=0.2、1 的 Ta-Ta-Ta 角在 60°、120°、180° 处有锐峰，证实 Ta 层内六角网格完整；x=0.66 的 Ta-Ta-Ta-Ta 二面角在 0°/180° 附近分布极宽，定量刻画 Ta 层皱褶程度。
  - **结论/意义**：把"配位多面体畸变"和"Ta 层 buckling"从定性图像变成可比较的定量分布，支撑层级模型的第一级判据。

**图8：Ta-Ta 部分 PDF、半径比与 Tc(x) 的综合关联**
  - **图示描述**：三面板：(a) RMC 模型提取的 Ta-Ta 部分 PDF 高 r 区与理想无畸变晶格（红线）对比；(b) Gamble 离子半径比 R_Ta⁺/R_Ch⁻ 随 x 变化；(c) 文献报道的超导临界温度 Tc 随 x 变化。
  - **关键特征**：(a) 中仅 x≈0.2 与 x≈1 的 Ta-Ta PDF 在长程高 r 区仍与理想晶格峰位吻合，表明 Ta 亚晶格在层内、层间均呈三维周期性，其他组分即使 Ta 层平整也失 3D 周期性；(b) 中半径比 >0.49 倾向三角棱柱、<0.49 倾向八面体（理想三角棱柱接触临界值 0.527），Te 替 Se 使比值下降；(c) 中 Tc 穹顶恰好出现在 x≈0.2（3R）和 x≈1（1T）两个具有 3D Ta 周期性的组分附近，而 x=0、2 端元与皱褶的 x=0.66 处 Tc 为零或极低；2H-TaSe₂ 端元 Tc≈0.14 K，1T'-TaTe₂ 至 0.05 K 仍无超导。
  - **结论/意义**：把结构判据（3D Ta 亚晶格周期性）与宏观 Tc(x) 直接关联，是"层级关系"——SC 比 CDW 多一个 3D 周期性必要条件——的决定性证据。

## 🔬 项目连接
  - **project-7 CDW — core**：本文是CDW与超导在TMDs中竞争/共存机制的核心机理论文，直接给出CDW（二维周期晶格畸变，如2H-TaSe₂的3a×3a六边团簇和1T'-TaTe₂的3a×1a蝴蝶团簇）与SC（三维Ta亚晶格周期性）的层级结构判据，并示范了用PDF/RMC把CDW原子结构实空间可视化，是project-7的核心机理性参考文献。
  - **project-5 SnTe铁电模拟 — strong（方法可直接复用）**：SnTe铁电性源于局部晶格畸变（Sn原子偏离中心、正方→平行四边形畸变），与本文关注的"局部结构畸变vs平均晶体结构"问题高度同源。本文的"高能XRD总散射→PDF→共振差分PDF→~8–9万原子RMC三维建模→键角/二面角/部分PDF定量分析"完整流程可直接迁移到SnTe的局域铁电畸变表征；尤其RMC不预设平均对称性、能容纳多种键长环境的特性，正是研究SnTe中Sn偏心位移和局域极性团簇所需要的方法。
  - **project-2 Mn多铁 — medium（方法学+配位多面体物理类比）**：Mn基多铁中Mn-O配位多面体畸变、八面体倾转与磁电耦合密切相关。本文用键角分布和二面角分布定量刻画配位多面体畸变和金属原子层皱褶的分析思路，以及"局部结构完美度决定集体电子/铁性序能否出现"的物理图像，对project-2中理解多铁材料的结构-性能关系有方法学参考价值；但材料体系（TMDs vs Mn氧化物）和物理机制（CDW/SC vs 磁电耦合）不同，故为medium。
  - project-1 双光子、project-3 机械发光NN、project-4 TTF分子计算、project-6 湿度传感器：无直接项目连接。
## 🔗 项目双链
- 项目 [[../projects/project-7-cdw-charge-density-wave|项目七：CDW电荷密度波]]
- 项目 [[../projects/project-5-snte-ferroelectric-sim|项目五：lammps势函数SnTe铁电模拟]]
- 项目 [[../projects/project-2-mn-multiferroics|项目二：Mn极化结构铁电材料]]

## 📝 组织与用词
文章按"问题提出（CDW/SC竞争但结构机制不清）→体系选择（等电子TaSe₂₋ₓTeₓ，端元结构差异大）→平均结构（Rietveld）→局域结构（PDF/共振差分PDF证实单相和双腱长）→大尺度建模（RMC 8–9万原子）→定量结构参数（键角、二面角、部分PDF、半径比）→关联TCDW/Tc→提炼层级模型"递进，论证链条是"平均结构不够用→PDF看到局域→RMC看到三维→部分PDF判3D周期性→对应Tc穹顶"。值得复用的术语：电荷密度波（Charge Density Wave, CDW）、超导（Superconductivity, SC）、原子对分布函数（Pair Distribution Function, PDF）、反向蒙特卡洛（Reverse Monte Carlo, RMC）、层级关系（hierarchy）、配位多面体（coordination polyhedron）、三角棱柱配位（trigonal prismatic coordination）、八面体配位（octahedral coordination）、层皱褶（buckling of TM planes）、三维周期性（3D periodicity of TM sublattice）、化学压力（chemical pressure）。
## ✏️ 可写入 Wiki 的要点
  - 层级模型：强晶格畸变（Ta层皱褶）同时破坏CDW和SC；完美二维晶格周期性是CDW的必要不充分条件；Ta亚晶格的三维长程周期性是SC出现的额外必要条件；配位多面体完美度是影响Tc高低的次级因素。
  - TaSe₂₋ₓTeₓ中SC仅出现在x≈0.2（3R相，三角棱柱）和x≈1（1T相，八面体）附近，Tc(x)不对称；这两个成分共同点是Ta层平整、Ta呈完美六角排列、Ta亚晶格在3D上与平均晶格对齐。
  - 端元2H-TaSe₂在T_ICDW~122 K进入非公度3a×3a CDW、T_CCDW~90 K进入公度CDW，Ta形成六边形7原子团簇，Tc~0.14 K；1T'-TaTe₂在~170 K发生[[../concepts/structural-phase-transition|结构相变]]，双锯齿Ta链断裂成"蝴蝶"团簇串（3a×1a超结构），低至0.05 K无SC。
  - 中间成分x=0.66（TaSe₁.₃₄Te₀.₆₆）三角棱柱配位失稳，Ta层严重皱褶、二面角分布极宽、Ta亚晶格无周期性，既无CDW也无SC。
  - PDF第一峰在x=0.66和x=1处分裂为短Ta-Se键和长Ta-Te键两个分量，首次实验证实固溶体中存在两种截然不同的腱长；与两端PDF加权平均的对比排除了相分离，证明是原子尺度均匀的单相固溶体。
  - 共振差分PDF：在Ta K边（67.416 keV）上下37 eV和327 eV两能量相减，使Ta-Ta贡献从总PDF的~30%提升到差分PDF的~50%，是研究Ta亚晶格的关键技术。
  - RMC模型基于~100×100×100 Å³盒子、80000–90000原子，约束Ta-硫族配位数≈6、硫族-Ta配位数≈3、原子间距不小于离子半径之和；从300 K逐级降温精修到100 K，拟合优度~10%。
  - Gamble半径比判据：R_Ta⁺/R_Ch⁻>0.49倾向三角棱柱、<0.49倾向八面体（理想三棱柱接触临界值0.527）；Te离子半径~1.85 Å、Se~1.72 Å，Te替Se扩张多面体、增大Ta-Ta间距、抑制Ta-Ta金属键，从而抑制CDW。
  - 外压与[[../concepts/chemical-pressure|化学压力]]的统一图像：正外压通过减小1T'-TaTe₂八面体畸变、或使2H-TaSe₂三角棱柱向八面体转变，恢复Ta亚晶格3D周期性而诱导SC；Te替Se的负化学压力在富Se区通过稳定3R相达到类似效果。
  - 方法论意义：高能XRD（105.7 keV, q_max~30 Å⁻¹）+共振散射+PDF+大规模RMC的组合，突破了传统晶体学只能描述平均周期结构的局限，可在原子尺度解析含多种配位环境和键长的复杂功能材料，具有普适推广价值。

File: temp/backup_suggestions_20260815_040138/papers/gomez-ortizKittelLawDomain2023.md
---
citekey: gomez-ortizKittelLawDomain2023
title: "Kittel law and domain formation mechanism in PbTiO3/SrTiO3 superlattices"
authors: [Fernando Gómez-Ortiz, Hugo Aramberri, Juan M. López, Pablo García-Fernández, Jorge Íñiguez, Javier Junquera]
year: 2023
journal: "Physical Review B"
doi: "10.1103/PhysRevB.107.174102"
url: "https://doi.org/10.1103/PhysRevB.107.174102"
paper_type: theory
status: ingested
year_read: 2026
original_note:: [[../../raw/note/gomez-ortizKittelLawDomain2023]]
projects: [project-2, project-5]
concepts: [kittel-law, polar-vortices, vortex-antivortex-pair, depolarization-field, domain-walls, topological-defects, strain-engineering, multiferroicity, ferroelasticity, polarization-switching, second-principles, superlattice, anharmonic-effects, polarization-waves, topological-charge, kosterlitz-thouless, poincare-hopf-theorem, domain-wall]
entities: [PbTiO3, SrTiO3, BiFeO3, SCALE-UP, PHONOPY]
methods: [second-principles, dft, monte-carlo-annealing, langevin-md, force-constant-bands, phonon-spectra, born-effective-charges, effective-hamiltonian]
materials: [PbTiO3, SrTiO3, PbTiO3-SrTiO3-superlattice]
figures: [crystal-structures-bulk, domain-walls-structures]
领域基础知识:: >-
  铁电材料中存在自发极化区域"畴"，不同畴的边界为"畴壁"。畴的形成是为了降低退极化场和静电能量。经典的Kittel定律描述了铁磁畴中畴宽与材料厚度的平方根关系，并后来被推广至铁电材料。
研究背景:: >-
  Kittel定律已在简单铁电薄膜中得到验证，但在具有复杂畴壁结构的新型铁电/介电超晶格中是否成立尚不明确。PbTiO₃/SrTiO₃超晶格因其内部能形成独特的极化涡旋畴壁，成为检验该定律普适性和探索新畴结构形成机制的理想体系。
作者的问题意识:: >-
  核心问题是验证Kittel定律在(PbTiO₃)ₙ/(SrTiO₃)ₙ超晶格的极化涡旋相中是否依然有效。其次，探索当体系处于不符合Kittel定律的亚稳态时，其畴结构将如何通过微观动力学过程演化至基态。
主要研究对象:: >-
  (PbTiO₃)ₙ/(SrTiO₃)ₙ铁电/介电超晶格，其中层厚n取值为8至16个单胞，重点研究其内部由顺时针/逆时针涡旋序列构成的畴壁结构及畴的宽度。
主要研究方法:: >-
  采用第二性原理模拟，具体使用SCALE-UP软件包。通过蒙特卡洛模拟退火寻找系统能量最低的稳定构型，并利用朗之万分子动力学在有限温度下追踪畴结构的动态演化。同时，结合力常数谱分析（PHONOPY）预测最优畴周期。
研究意义:: >-
  本研究将经典Kittel定律的适用范围从简单的铁电畴成功拓展到具有复杂极化涡旋织构的超晶格体系，证实了该定律的普适性。同时，它首次揭示了一种全新的畴形成动力学路径，为理解和调控低维铁性材料中的纳米畴结构提供了关键的理论依据。
研究结论:: >-
  1. Kittel定律在(PbTiO₃)ₙ/(SrTiO₃)ₙ超晶格的极化涡旋相中成立，最优畴宽与PbTiO₃层厚的平方根成正比。2. 当体系处于畴密度偏低的亚稳态时，它可以通过在界面处成核涡旋-反涡旋对，并经历涡旋延伸、反涡旋合并以及最终的涡旋-反涡旋对复合与湮灭这一系列过程，来生成新畴，从而弛豫到符合Kittel定律的基态。
对领域的贡献:: >-
  理论贡献在于推广了经典物理定律，并揭示了在多畴竞争和复杂拓扑结构下的能量-结构关系。技术贡献在于展示了第二性原理模拟在连接微观相互作用与介观畴结构演化方面的强大能力。其发现的涡旋-反涡旋复合机制为畴工程提供了新的物理思想。
未来研究方向提及:: >-
  作者提及可探索不同PbTiO₃/SrTiO₃层厚比下的情形；系统研究温度和应变对畴结构稳定性及相变路径的影响；以及探究高畴密度亚稳态（畴宽度小于最优值）的弛豫机制。
未来研究方向思考:: >-
  可进一步研究缺陷（如氧空位）或掺杂对涡旋-反涡旋成核和移动的钉扎作用，以探索实现畴结构定点操控的可能性。此外，可尝试将这种二维涡旋畴壁的动力学研究扩展到三维体系，考虑涡旋线沿另一方向的弯切和缠绕等复杂行为。
tags:
  - paper
  - type/theory
  - year/2023
  - project/project-2
  - project/project-5
  - relevance/project-2/medium
  - relevance/project-5/strong
  - concept/kittel-law
  - concept/polar-vortices
  - concept/vortex-antivortex-pair
  - concept/depolarization-field
  - concept/domain-walls
  - concept/topological-defects
  - concept/strain-engineering
  - concept/multiferroicity
  - concept/ferroelasticity
  - concept/polarization-switching
  - concept/second-principles
  - concept/superlattice
  - concept/anharmonic-effects
  - concept/polarization-waves
  - concept/topological-charge
  - concept/kosterlitz-thouless
  - concept/poincare-hopf-theorem
  - entity/PbTiO3
  - entity/SrTiO3
  - entity/BiFeO3
  - entity/SCALE-UP
  - entity/PHONOPY
  - concept/domain-wall
  - method/second-principles
  - method/dft
  - method/monte-carlo-annealing
  - method/langevin-md
  - method/force-constant-bands
  - method/phonon-spectra
  - method/born-effective-charges
  - method/effective-hamiltonian
  - material/PbTiO3
  - material/SrTiO3
  - material/PbTiO3-SrTiO3-superlattice
  - topic/ferroelectricity
  - topic/domain-walls
  - topic/topological-defects
  - topic/multiferroics
  - topic/superlattices
  - topic/perovskites
---

## gomez-ortizKittelLawDomain2023 — PbTiO₃/SrTiO₃ 超晶格中的 Kittel 定律与畴形成机制

## 📄 元数据
Fernando Gómez-Ortiz, Hugo Aramberri, Juan M. López, Pablo García-Fernández, Jorge Íñiguez, Javier Junquera et al.，2023 年，Physical Review B 107, 174102，DOI [10.1103/PhysRevB.107.174102](https://doi.org/10.1103/PhysRevB.107.174102)
## 💡 一句话
用第二性原理模拟首次在具有反向旋转极化涡旋畴壁的 (PbTiO₃)ₙ/(SrTiO₃)ₙ 超晶格中验证 Kittel 定律 ω²∝d，并揭示亚稳态通过界面涡旋-反涡旋对成核、拉长、合并与湮灭（缺陷复合）动态形成新畴的微观机制。
## 🔗 Wiki 双链
  - 概念 [[../concepts/multiferroicity]]、[[../concepts/topological-defects]]、[[../concepts/strain-engineering]]、[[../concepts/ferroelasticity]]、[[../concepts/polarization-switching]]、[[../concepts/kittel-law|Kittel定律]]、[[../concepts/polar-vortex|极性涡旋]]、[[../concepts/vortex-antivortex-pair|涡旋-反涡旋对]]、[[../concepts/depolarization-field|退极化场]]、[[../concepts/second-principles|第二性原理]]、[[../concepts/superlattice|超晶格]]、[[../concepts/anharmonic-effects|非谐效应]]、[[../concepts/polarization-waves|极化波]]、[[../concepts/topological-charge|拓扑荷]]、[[../entities/PHONOPY|PHONOPY]]
  - 实体 [[../entities/BiFeO3]]、[[../concepts/domain-wall]]、[[../entities/PbTiO3|PbTiO₃]]、[[../entities/SrTiO3|SrTiO₃]]
  - 图表 [[../figures/domain-walls]]、[[../figures/crystal-structures]]
  - 年度 [[../write/2023]]
  - 相关论文 **gomez-ortizKittelLawDomain2023**
## 🆕 新概念/实体建议
  - 实体 `PbTiO3-SrTiO3-superlattice.md`：钙钛矿铁电/顺电端元构成的超晶格复合相。
  - 实体 `SCALE-UP.md`：第二性原理有效哈密顿量模拟所用的软件包。
## 📊 关键图表
  - 图1：双畴结构从 Ising 初态弛豫为顺时针/逆时针极化涡旋畴壁（畴壁厚约 1 u.c.，出现 y 向极化分量）
    ![图1 双畴结构弛豫为涡旋畴壁](../../raw/figures/gomez-ortizKittelLawDomain2023/fig_1_I73SSRGV.png) -> [[../figures/domain-walls-structures|畴结构与畴壁]]
    - **图示描述**：(a) 周期性边界下红/蓝双畴超胞示意；(b) 初始 180° Ising 构型，偶极矩在单个晶胞内沿 z 轴从向上突翻为向下；(c) 蒙特卡洛退火弛豫后的偶极矩地图，箭头为局域偶极矩、颜色为沿 y 向极化分量，畴壁处自发形成交替排列的顺时针/逆时针极性涡旋。
    - **关键特征**：畴壁厚度 δ≈1 u.c.，与后续 ω=L/2−1 的取法一致；涡旋轴垂直于堆叠方向（沿 y），核区出现面外（轴向）极化分量；该涡旋畴壁构型是 n=8–16 范围内的真实基态，而非理想 Ising 壁。
    - **结论/意义**：说明 Kittel 标度所针对的"畴壁"在该超晶格中是非 Ising 的拓扑涡旋壁，为把经典定律推广到复杂织构奠定结构基础。
  - 图2：不同 n 下单胞能量随横向尺寸 L 的曲线及 ω²–n 线性拟合（Kittel 定律验证，红点能量最小化、蓝方块力常数法）
    ![图2 Kittel定律验证](../../raw/figures/gomez-ortizKittelLawDomain2023/fig_2_AAWRLAWB.png) -> [[../figures/crystal-structures-bulk|体相晶体结构]]
    - **图示描述**：(a) n=8–16 u.c. 各层厚下，每个五原子单胞能量（meV/5-atom cell）随横向尺寸 L（u.c.）的 U 型曲线；(b) 由曲线极小值经 ω=L/2−1 得到的 ω²（u.c.²）对 PbTiO₃ 层厚 d（u.c.）作图，红点为全能量最小化、蓝方块为图3 力常数带结果，并附线性拟合。
    - **关键特征**：n 越大，整体单胞能量越低（PbTiO₃ 极化趋体相、SrTiO₃ 极化减小，从静电耦合过渡到解耦），且能量极小值变浅并向更大 L 移动；两套数据均给出 ω²∝d 的线性关系，直接验证 Kittel 定律 ω²/δ=Ad；红点始终位于蓝方块上方，能量最小化法预测更宽的畴。
    - **结论/意义**：以两条独立证据链确认 Kittel 定律在极性涡旋相中成立，二者系统性偏差被归因于简谐分析无法捕捉的非谐弛豫。
  - 图3：Γ–X 力常数带与最强不稳定声子模 q_min≈0.123，冻结后得规则涡旋阵列
    ![图3 力常数谱分析](../../raw/figures/gomez-ortizKittelLawDomain2023/fig_3_KHD8X69N.png) -> [[../figures/domain-walls-structures|畴结构与畴壁]]
    - **图示描述**：(a) (PbTiO₃)₉/(SrTiO₃)₉ 高对称参考态沿 Γ–X 的力常数带（本征值，负值代表不稳定模），虚线为中心对称参考能量，红点标示最强不稳定性；(b) 按该软模波矢冻结位移后的原子/偶极构型。
    - **关键特征**：最强不稳定模位于 q_min≈0.123（分数坐标）；据 ω=1/(2q)−1 独立预测最优畴宽，与图2 红点趋势一致但系统性偏窄；冻结所得涡旋中心严格位于 PbTiO₃ 层中心、无偏移，与图1(c) 含偏移和面内倾斜的全弛豫结构形成对照。
    - **结论/意义**：从晶格动力学角度独立验证 Kittel 标度，并揭示谐波近似遗漏非谐效应（涡旋偏移、极化倾斜、退极化电荷减小），解释其低估畴宽的原因。
  - 图4：2 畴与 4 畴构型能量交叉，临界横向尺寸 Lc 随 n 增大
    ![图4 畴密度相竞争](../../raw/figures/gomez-ortizKittelLawDomain2023/fig_4_LEVTBY7M.png) -> [[../figures/domain-walls-structures|畴结构与畴壁]]
    - **图示描述**：对各层厚 n，比较 2 畴（实心点）与 4 畴（空心点）构型每五原子单胞能量随横向尺寸 L 的变化；黑色实心方块标出两曲线交点即临界尺寸 Lc，数字 1–4 对应图5 具体构型。
    - **关键特征**：L<Lc 时 2 畴更稳定（畴壁数少、畴壁能惩罚主导）；L>Lc 时 4 畴更稳定（静电能惩罚主导，需引入更多畴壁屏蔽退极化场）；Lc 随 n 增大而增大。
    - **结论/意义**：定量给出畴壁能与静电能竞争决定最优畴数的相边界，是理解亚稳态与畴形成动力学的起点。
  - 图5：n=12 时 L=24/36/48 u.c. 下极化地图，含亚稳态界面新生涡旋-反涡旋对及升温后 4 畴态
    ![图5 不同L下极化构型](../../raw/figures/gomez-ortizKittelLawDomain2023/fig_5_JV3KYDD2.png) -> [[../figures/domain-walls-structures|畴结构与畴壁]]
    - **图示描述**：n=12 时四个代表性极化构型：L 较小的 4 畴亚稳态出现沿 [100]pc 的极化波、面内净极化及涡旋核向界面偏移；L≈Lc 附近为宽大 2 畴稳态；L>Lc 的 2 畴亚稳态在 PbTiO₃/SrTiO₃ 界面出现新生涡旋-反涡旋对；升温后由该亚稳态弛豫为规则 4 畴态。
    - **关键特征**：L 越小，相邻涡旋核偏移越大，无法居于 PbTiO₃ 层中心；界面新生涡旋/反涡旋对是新畴的成核点，可分割已有上/下极化区；在 T<50 K 该 2 畴亚稳态为长寿命相，升温至 ≥90 K 或施加 ≥−0.5% 压应变即可越过势垒形成新畴；反向（L<Lc 高畴密度极化波态）即使升温也无法弛豫到低密度畴。
    - **结论/意义**：直观呈现静电能与梯度能势垒形态的不对称性，以及升温/压应变触发低畴密度亚稳态向 Kittel 基态转变的路径。
  - 图6：n=14, L=28, T=90 K, −0.5% 压应变下，0–600 fs 内涡旋拉长→反涡旋合并为涡度−2→湮灭形成新畴的 MD 快照
    ![图6 涡旋-反涡旋复合动力学](../../raw/figures/gomez-ortizKittelLawDomain2023/fig_6_RKRLCYXC.png) -> [[../figures/domain-walls-structures|畴结构与畴壁]]
    - **图示描述**：(a) n=14、L=28、T=90 K、−0.5% 压应变下的初始 2 畴亚稳态，虚线框标出待分析的上畴区域，上下界面各有两涡旋（红）一反涡旋（浅蓝）；(b) 该区域 0–600 fs 朗之万 MD 时间序列，深蓝点为涡度 −2 的双反涡旋，虚线椭圆标示向下极化单胞数随时间增加。
    - **关键特征**：0–550 fs 涡旋沿界面拉长、向下极化单胞从 3 个增至 4–5 个，反涡旋被推向 PbTiO₃ 层中心；约 550 fs 两反涡旋合并为涡度 −2 的高能双反涡旋（能量随涡度二次方增长，符合 Kosterlitz–Thouless XY 模型）；约 50 fs 内即与两涡旋湮灭，形成向下极化新畴及一对新的拉长顺/逆时针涡旋；反涡旋优先出现在极化幅度较小的 SrTiO₃ 层，净涡度为零符合周期性边界下的庞加莱–霍普夫定理。
    - **结论/意义**：首次以原子尺度 MD 拍录"成核→拉长→合并→湮灭"四步缺陷复合过程，阐明亚稳态自发增加畴密度、弛豫至 Kittel 最优尺寸的微观驱动力。
## 🔬 项目连接
  - **project-2（Mn 多铁）— medium**：本文虽以 PbTiO₃/SrTiO₃ 为对象，但系统给出了铁电/多铁薄膜中畴壁能–静电能–梯度能竞争、Kittel 标度、非 Ising 拓扑畴壁（涡旋）的通用物理图像，并直接引用 BiFeO₃ 超薄膜中 Kittel 定律的前作（Ref. [12]）与极化波现象对照。对理解 Mn 基多铁中畴结构、畴壁能及应变调控有物理类比与文献脉络价值。
  - **project-5（SnTe 铁电模拟）— strong**：方法论高度可复用：(i) 第二性原理/DFT 参数化有效势 + 蒙特卡洛模拟退火（60 K→0.003 K，约 20000 次扫描）找全局最低畴构型；(ii) 朗之万分子动力学（T=90 K）追踪畴形成/翻转动力学；(iii) 力常数带（PHONOPY 直接超胞法，含非解析项）从软模波矢 q_min 反推最优畴周期 ω=1/(2q)−1；(iv) 外延应变约束（固定面内 a=b=3.901 Å）与压应变（−0.5%）对畴稳定性/相变势垒的影响；(v) 用 Born 有效电荷张量×位移/体积线性近似求局域极化。这些流程可直接迁移到 SnTe 铁电薄膜/超晶格的畴结构、厚度标度与应变工程计算。
  - project-1（双光子）、project-3（机械发光 NN）、project-4（TTF 分子计算）、project-6（湿度传感器）、project-7（CDW）：无直接项目连接。（project-7 的周期性调制与拓扑缺陷有形式类比，但材料/物理差距较大，不单列。）
## 🔗 项目双链
- 项目 [[../projects/project-2-mn-multiferroics|项目二：Mn极化结构铁电材料]]
- 项目 [[../projects/project-5-snte-ferroelectric-sim|项目五：lammps势函数SnTe铁电模拟]]

## 📝 组织与用词
文章采用"提出问题→验证经典定律→揭示新机制→结论"的标准 PRB 结构。方法论部分先交代 SCALE-UP 第二性原理势的拟合来源（DFT+LDA，−11.2 GPa 静水压修正立方晶格常数低估）、外延约束与超胞尺寸（退火用 L×1×2n，MD 用 L×10×2n），再把结果分为 A. Kittel 定律验证（能量最小化与力常数谱两条独立证据，系统差异归因非谐效应）和 B. 畴形成（2 畴/4 畴能量竞争定 Lc，再用 MD 拍涡旋-反涡旋复合全过程）。值得复用的关键词：
  - Kittel law / Landau-Kittel law — Kittel 定律（朗道-基特尔定律），ω²/δ=Ad
  - polar vortex (clockwise/counterclockwise) — 极性涡旋（顺时针/逆时针）
  - vortex-antivortex recombination — 涡旋-反涡旋复合
  - depolarization field [[../concepts/depolarization-field|depolarization field]] / electrostatic energy — 退极化场 / 静电能
  - domain wall energy vs gradient energy — 畴壁能与梯度能
  - force-constant band / soft mode — 力常数带 / 软模 [[../concepts/soft-mode|软模]]
  - anharmonic effect / offset (vortex core shift) — 非谐效应 / 涡旋中心偏移
  - polarization wave — 极化波
  - second-principles simulation (SCALE-UP) — 第二性原理模拟
  - Poincaré-Hopf theorem / vorticity — 庞加莱-霍普夫定理 / 涡度
## ✏️ 可写入 Wiki 的要点
  1. [[../concepts/kittels-law|Kittel 定律]]在 (PbTiO₃)ₙ/(SrTiO₃)ₙ（n=8–16 u.c.）的[[../concepts/polar-vortex|极性涡旋]]相中成立：[[../concepts/domain-wall-energy|畴壁能]]与静电能平衡给出最优畴周期 ω，其平方与 PbTiO₃ 层厚 d 线性相关，ω²/δ=Ad（δ≈1 u.c. 为畴壁厚度）。
  2. 该体系基态不是 180° Ising 条带畴，而是由垂直于堆叠方向、顺时针/逆时针反向旋转的涡旋序列充当畴壁，涡旋核处出现沿 y 方向的轴向极化分量。
  3. 两种独立方法验证 Kittel 定律：(i) 全能量最小化（蒙特卡洛退火，ω=L/2−1）；(ii) 简谐力常数带分析（PHONOPY，q_min≈0.123，ω=1/(2q)−1）。谐波法系统性预测更窄的畴，因为它无法捕捉非谐弛豫（涡旋中心偏移+面内极化倾斜），而该倾斜减少垂直表面极化分量与退极化电荷，允许畴更宽。
  4. 对固定 n，2 畴与 4 畴构型存在临界横向尺寸 Lc：L<Lc 时 2 畴稳定（畴壁能惩罚主导），L>Lc 时 4 畴稳定（静电能惩罚主导）；Lc 随 n 增大。
  5. 低畴密度[[../concepts/metastability|亚稳态]]（畴宽过大，L>Lc）在 T<50 K 长寿命存在；升温至 ≥90 K 或施加 ≥−0.5% 压应变可越过势垒，自发形成新畴。高畴密度亚稳态（L<Lc，[[../concepts/polarization-waves|极化波]]态）即使升温也无法弛豫到低密度态——这种不对称性源于静电能与梯度能势垒形态不同。
  6. 畴形成的微观动力学四步：界面处[[../concepts/vortex-antivortex-pair|涡旋-[[../concepts/antivortex|反涡旋]]对]]成核→涡旋沿界面拉长并将反涡旋推向 PbTiO₃ 层中心→两个反涡旋合并为涡度−2 的高能双反涡旋（能量随涡度平方增加，符合 Kosterlitz-Thouless XY 模型）→约 50 fs 内与两个涡旋湮灭，形成向下极化新畴与新的拉长顺/逆时针涡旋对，最终展宽至 Kittel 最优尺寸。整个过程发生在数百飞秒内（n=14, L=28, T=90 K, −0.5% 应变）。
  7. 总涡度守恒：周期性边界条件下由庞加莱-霍普夫定理要求净涡度为零，故涡旋（+1）必与反涡旋（−1）成对出现/湮灭；反涡旋主要出现在极化幅度较小的 SrTiO₃ 层中（头对头/尾对尾静电能代价低），与第一性原理结果一致。
  8. 层厚 n 增大有两个效应：PbTiO₃ 层极化趋近体相值、SrTiO₃ 层极化减小（从静电"耦合"态过渡到"解耦"态），两者共同使单胞能量降低；同时能量曲线的极小值变浅且向更大 L 移动。
  9. 计算细节可复用：[[../concepts/second-principles|第二性原理]]模拟势由 DFT(LDA) 拟合，施 −11.2 GPa 静水压修正立方晶格常数低估；外延约束 a=b=3.901 Å 模拟 SrTiO₃ 衬底；局域极化用 [[../concepts/born-effective-charge|Born 有效电荷]]张量×原子位移/单元胞体积的线性近似；力常数带含 Gonze-Lee 非解析项以分裂纵/横极性带。
  10. 历史脉络：Landau-Lifshitz(1935)→Kittel(1946,1949) 铁磁畴→Mitsui-Furuichi(1953) 罗谢尔盐推广到铁电→Stephanovich 等铁电/顺电[[../concepts/superlattice|超晶格]]→Roitburd 外延铁弹薄膜→Lai/Bellaiche 等 PZT 与 Prosandeev/Bellaiche 等 BiFeO₃ 超薄膜第一性原理验证（薄至 3 u.c.）→本文推广到极性涡旋相，并补上动力学机制。
