Repository: maple-flowers/my-science-research-wiki

File: temp/backup_suggestions_20260815_040138/papers/gorkovStrongElectronlatticeCoupling2012.md
---
citekey: gorkovStrongElectronlatticeCoupling2012
title: "Strong electron-lattice coupling as the mechanism behind charge density wave transformations in transition-metal dichalcogenides"
title_zh: "强电子-晶格耦合是过渡金属二元化合物电荷密度波转换的机制"
authors: [Lev P. Gor'kov]
year: 2012
journal: "Physical Review B"
doi: "10.1103/PhysRevB.85.165142"
url: "https://doi.org/10.1103/PhysRevB.85.165142"
paper_type: experiment
status: ingested
year_read: 2026
original_note:: [[../../raw/note/gorkovStrongElectronlatticeCoupling2012]]
projects: [project-5, project-7]
concepts: [2D-materials, charge-density-wave]
entities: [TMDs]
methods: [arpes, dft, nmr, tight-binding]
materials: [TMDs]
figures: []
领域基础知识:: >-
  本文研究领域为凝聚态物理学，具体涉及过渡金属二硫族化物（TMDC）中的电荷密度波（CDW）相变。CDW是低维材料中电子密度发生周期性调制的一种集体量子现象，常伴随晶格畸变。传统上，其成因主要被归结为费米面嵌套效应或电子能带中的鞍点奇异性。
研究背景:: >-
  主流理论（费米面嵌套、鞍点机制）无法解释TMDC材料在CDW相变后仍保持金属性、且隧道谱观测到的能隙远大于相变温度对应的能量尺度等矛盾。亟需一种能够调和这些矛盾的新理论。
作者的问题意识:: >-
  作者意图挑战并超越传统的能带结构不稳定性理论，提出一个全新的、基于强电子-晶格耦合局效应的物理机制，以解释TMDC中CDW转变的本质，并解决理论与实验之间长期存在的矛盾。
主要研究对象:: >-
  理论模型的核心是过渡金属二硫族化物单层中，单一能带的传导电子与过渡金属离子（如Ta、Nb）位移之间的强相互作用，特别关注这种相互作用在单个离子位置产生的局域效应。
主要研究方法:: >-
  理论解析推导。通过量子场论方法，对电子格林函数进行重整化微扰展开，精确求和对单个离子位点的所有阶电子-声子相互作用，推导出局域离子的有效弹性势能，并将其映射为伊辛模型。
研究意义:: >-
  该研究为理解TMDC中的CDW相变提供了一个颠覆性的理论框架，将问题从复杂的能带分析简化为直观的局域双势阱模型。它成功解释了金属-CD共存、大能隙起源等关键实验观测，为后续的理论与实验研究指明了新方向。
研究结论:: >-
  CDW转变并非源自费米面的不稳定性，而是分两步发生：1. 强电子-晶格耦合使单个离子形成双势阱，体系变为伊辛自旋系统；2. 在低温下，这些局域自旋通过弱的位点间相互作用发生有序化。此时，电子能谱因序参量在远离费米能处打开部分能隙而保持金属性，隧道谱中观测到的大能隙对应的是局域双势阱的深度。
对领域的贡献:: >-
  1. 提出了一个全新的、可解析处理的CDW形成机制，将关注点从全局能带结构转向局域耦合效应。2. 成功地将强耦合多体问题映射为经典伊辛模型，极大地简化了物理图像。3. 解决了困扰该领域多年的“金属性CDW”和“大能隙”悖论，提供了一个自洽的理论解释。
未来研究方向提及:: >-
  1. 探索该模型中量子效应的完整理论描述。2. 利用NMR实验验证处于对称位置的离子的双势阱简并态。3. 借鉴Holstein模型与DMFT等数值方法，研究该模型在低温量子区域的物理性质。
未来研究方向思考:: >-
  1. 如何将本模型推广到更真实的包含多轨道和具体声子色散的多带模型中？2. 模型如何精确预言不同材料中CDW波矢Q的具体值？3. 能否基于此伊辛模型构建一个统一的CDW有序化动力学理论，以解释各种光谱和散射实验？
tags:
  - paper
  - type/experiment
  - year/2012
  - project/project-5
  - relevance/project-5/medium
  - project/project-7
  - relevance/project-7/core
  - concept/2D-materials
  - concept/charge-density-wave
  - entity/TMDs
  - method/arpes
  - method/dft
  - method/nmr
  - method/tight-binding
  - material/TMDs
  - topic/2d-materials
  - topic/charge-density-wave
  - topic/ferroelectricity
  - topic/phase-transition
  - topic/polarization
---

## gorkovStrongElectronlatticeCoupling2012 — 强电子-晶格耦合是过渡金属二硫族化物电荷密度波转变的机制

## 📄 元数据
Lev P. Gor'kov，2012，Physical Review B 85, 165142，DOI: 10.1103/PhysRevB.85.165142（arXiv:1204.3026v1）
## 💡 一句话
提出 TMDC 中 CDW 并非来自费米面嵌套或鞍点奇异性，而是强电子-晶格耦合在单个过渡金属离子处先形成局域双势阱（映射为伊辛自旋），再由弱位点间相互作用在低温下有序化；结构波矢 Q 与费米面尺寸无关，故 CDW 相仍保持金属性，隧道谱中的大能隙对应双势阱深度而非费米能隙。
## 🔗 Wiki 双链
  - 概念 [[../concepts/charge-density-wave]]
  - 概念 [[../concepts/2d-materials]]
  - 实体 [[../entities/TMDs]]
  - 年度 [[../write/2010-2014|2012]]
  - 项目 [[../projects/project-7-cdw-charge-density-wave]]
  - 相关论文 [[../../raw/note/gorkovStrongElectronlatticeCoupling2012]]
## 🆕 新概念/实体建议
  - `double-well-potential`（双势阱 / 双稳态势）：强 e-ph 耦合下单个离子有效势能 U_tot(u_i) 在 Λ²>1 时由单阱变为对称双阱，是伊辛映射的几何基础，也是位移型↔有序-无序相变判别的核心。
  - `electron-phonon-coupling`（电子-声子耦合，EPC）：本文用无量纲常数 Λ²（式13）量化耦合强度；Λ²>1 为强耦合区，是双势阱形成的阈值条件。
  - `migdal-instability`（Migdal 不稳定性）：强 e-ph 耦合使重整化声子频率平方变负所标志的晶格失稳，是软模 CDW 理论（Varma-Simons）与本文局域双阱图像的共同出发点。
  - `holstein-model`（Holstein 模型）：紧束缚电子与无色散局域声子耦合模型；DMFT 数值结果（双阱、大虚部自能、金属基态）为本文经典解析结果向低温量子区延伸提供佐证。
  - `fermi-surface-nesting`（费米面嵌套）：被本文系统批驳的传统 CDW 机制，可作为对照概念条目建立。
  - 实体 `2H-NbSe2`、`2H-TaSe2`：经典 CDW 母体材料（T_CDW 分别 33.5 K、122 K），本文用以对比声子软化、电阻率与 ARPES 数据；wiki 中尚无独立条目。
## 📊 关键图表
本文为纯理论解析论文，raw/figures 目录下无图片文件；正文无实验数据图，仅有两个可可视化的理论模型元素（公式 15 的双势阱曲线、公式 24 的能带反交叉示意），以下以文字描述。

图1：局域双势阱势能 U_tot(ũ_i) 曲线（对应正文公式 15）
  - **图示描述**：以无量纲离子位移 ũ_i 为横轴、总局域弹性势能 U_tot(ũ_i)（乘以能量尺度 1/πν(E_F) 后单位为 eV）为纵轴的二维曲线，对比绘制弱耦合 Λ²<1 与强耦合 Λ²>1（如 Λ²=2）两种情形。
  - **关键特征**：Λ²<1 时曲线为以 ũ=0 为中心的准简谐单阱（抛物线形），叠加微小四次非谐项（公式 17）；Λ²>1 时 ũ=0 变为局域极大，两侧对称出现深极小值，位置为 ũ_{±}=±√(1−Λ⁻²)，势阱深度由 U_tot(u_{±})=(1/πν(E_F))[1−Λ⁻²−ln Λ²]（公式 16）给出，量级约为零点几 eV（T*=1/πν(E_F)=W/2π≈0.1–0.3 eV）；两个简并极小值直接映射为伊辛自旋 σ_i=±1。
  - **结论/意义**：该曲线是全文"局域强耦合→双阱→伊辛有序化"机制的几何核心，将 CDW 问题从动量空间不稳定性转写为实空间非线性势问题；势阱深度同时解释隧道谱 ~0.1 eV 大能隙（2H-TaSe₂ ~90 meV、2H-NbSe₂ ~60 meV）远大于 k_B T_CDW 的矛盾。

图2：CDW 序参量耦合下的能带反交叉示意（对应正文公式 24）
  - **图示描述**：一维动量空间示意图，以 Γ 点为中心绘制费米面内部两条本应对称相交的能带 E(p−Q/2) 与 E(p+Q/2)，在配对点附近被序参量 |gū_i(Q)| 劈开为 Ē_{1,2}=E(p±Q/2)±|gū_i(Q)|。
  - **关键特征**：反交叉打开的能隙大小为 2|gū_i(Q)|=2(1/πν(E_F))√(Λ²−1)（公式 23、24）；由于结构波矢 Q≈a*/3 短于 Γ 中心费米面半径，反交叉位置落在 E_F 之下的能带内部而非费米面上，因此费米面附近仍保留载流子，体系保持金属性；ARPES 在 2H-NbSe₂ K 点观测到的 ~2.4 meV 小局域能隙与 Γ 点 FS 完好共存，与此图像一致。
  - **结论/意义**：该图直观说明 CDW 能隙是能带内 DOS 抑制而非费米能隙，从根本上区别于费米面嵌套/鞍点机制预言的"绝缘化"，是解释"金属性 CDW"悖论的关键图像。
## 🔬 项目连接
  - **project-7（CDW）— 核心参考**：本文直接为项目提供第三种 CDW 机制范式（局域强耦合 / 双阱 / 伊辛有序化），与已收录的 Castro Neto (2001) f-wave 节点机制、Johannes-Mazin (2008) 对嵌套的 DFT 否定、Chen (2022) 1T' FM-CDW 机制形成互补。可直接用于：(1) 解释 CDW 相金属性（Q 与 FS 解耦，序参量只耦合远离 E_F 的态）；(2) 解释隧道谱 ~0.1 eV 大能隙（实为能带内 DOS 抑制，尺度 T*=1/πν(E_F)≈0.1–0.3 eV）；(3) 解释 T_CDW 以上线性电阻 ρ=ρ₀+aT 与大剩余电阻 ρ₀≈100–150 μΩ·cm（来自无序伊辛自旋散射，τ₀⁻¹~T*）；(4) 解释 ARPES 中 Σ''(ω) 在 T_CDW 以上为常数、T_CDW 以下恢复声子结构；(5) 2H-TaSe₂ 声子频率在 T_CDW 有限（有序-无序型）vs 2H-NbSe₂ 软化至零（位移型 / 量子效应 / 声光线性耦合）的判别；(6) 项目 Figure 2 "能量景观图" 可直接借鉴式 (15) U_tot(u_i)=[ũ²−ln(1+Λ²ũ²)]/πν(E_F) 的双阱形式。
  - **project-5（SnTe 铁电模拟）— 方法学参考**：本文对位移型 vs 有序-无序相变的判别（单阱→频率软化至零；双阱→频率在 T_c 保持有限）以及光学支-声学支线性耦合 F(u,s)=ω_s²s²/2+ω_u²u²/2+tus 的自由能分析，与 SnTe 等铁电体软模理论高度同构；双势阱 + 伊辛有序化图像可类比铁电极化翻转的有序-无序成分，对模拟中如何从势能面判断相变类型有参考价值。
  - **project-4（TTF 分子计算）— 间接相关**：TTF-TCNQ 是经典准一维 CDW 体系，本文的强 e-ph 耦合重整化方法（格林函数按位移展开、精确求和单点所有阶、得到非谐局域势）为分子晶体中电声耦合与 Peierls/Migdal 失稳的分析提供了可迁移的解析范式，但 TTF 分子计算本身以 DFT 为主，直接参考价值有限。
  - project-1、project-2、project-3、project-6：无直接项目连接。
## 🔗 项目双链
- 项目 [[../projects/project-5-snte-ferroelectric-sim|项目五：lammps势函数SnTe铁电模拟]]
- 项目 [[../projects/project-7-cdw-charge-density-wave|项目七：CDW电荷密度波]]

## 📝 组织与用词
文章按"批判旧机制（嵌套 / 鞍点 / Varma-Simons 软模）→ 建立单带-单离子最小模型 → 经典区实空间精确求和导出局域双阱 → 估算弱位点间 RKKY 型振荡相互作用 → 映射伊辛模型 → 逐项比对实验（隧道能隙、电阻率、ARPES 自能、中子声子软化）→ 量子区讨论（隧穿 / Holstein-DMFT 类比 / NMR 预言）→ 总结"组织。论证核心是把动量空间不稳定性问题转写为实空间局域非线性势问题，解析可处理。值得复用的术语：
  - 电子-声子耦合（[[../concepts/electron-phonon-coupling|electron-phonon coupling]], EPC）
  - 双势阱 / 双稳态（[[../concepts/double-well-potential|double-well potential]] / bistability）
  - 伊辛自旋有序化（Ising spin ordering）
  - 有序-无序相变 vs 位移型相变（order-disorder vs displacive transition）
  - 费米面嵌套（[[../concepts/fermi-surface-nesting|Fermi surface nesting]]）
  - Migdal 不稳定性 / 软模（[[../concepts/migdal-instability|Migdal instability]] / soft mode）
  - 自能（[[../concepts/self-energy|self-energy]], Σ=Σ'+iΣ''）
  - 态密度（[[../concepts/density-of-states|density of states]], DOS）；能量尺度 T*=1/πν(E_F)
  - [[../concepts/order-disorder-vs-displacive-transition|order-disorder-vs-displacive-transition]]
## ✏️ 可写入 Wiki 的要点
  1. **机制主张**：TMDC 中 CDW 是两阶段过程——(i) 强 e-ph 耦合使单个过渡金属离子的有效弹性势能形成双阱，体系等价于伊辛自旋 σ_i=±1；(ii) 低温下弱位点间相互作用使自旋有序化形成长程 CDW。这与传统[[../concepts/fermi-surface-nesting|费米面嵌套]]和鞍点机制预测的"费米能隙打开→绝缘化"根本不同。
  2. **核心公式（局域势）**：U_tot(u_i) = (1/πν(E_F))[ũ_i² − ln(1+Λ²ũ_i²)]（式15），其中 Λ² 为无量纲 e-ph 耦合常数（式13：g²=(Mω₀²/2πν(E_F))Λ²），ũ_i=u_i/u₀。Λ²>1 时在 ũ_{±}=±√(1−Λ⁻²) 处出现两个深极小值；Λ²<1 时为带四次非谐修正的单阱（式17）。
  3. **能隙尺度**：双阱深度与隧道谱 CDW 能隙由 T*=1/πν(E_F)=W/(2π) 决定，量级 0.1–0.3 eV；对 2H-NbSe₂，ν(E_F)=2.8 states/eV（每两条 Nb d 带，每原胞），与隧道实验测得的 ~90 meV（TaSe₂）、~60 meV（NbSe₂）吻合，远大于 k_B T_CDW。
  4. **金属性保留**：CDW [[../concepts/order-parameter|序参量]] gū_i(Q) 耦合 E(p) 与 E(p+Q) 态，在配对点附近将能带劈裂为 Ē_{1,2}=E(p±Q/2)±|gū_i(Q)|（式24），但因结构波矢 Q≈a*/3 与 Γ 中心费米面半径不匹配，能隙主要落在 E_F 之下的能带内部，费米面附近仍有载流子。
  5. **位点间相互作用**：E(u_i,u_k) ∝ Λ² ũ_i ũ_k (a/R)² sin(2p_F R)（式18），按 1/R² 衰减并带 2p_F 振荡（类 RKKY），数值系数 √3/(4π²) 使其远弱于局域势，仅作微扰驱动有序化。
  6. **电阻率与自能**：T_CDW 以上 Λ²>1 时，伊辛自旋无序散射使格林函数虚部为常数 ~1/πν(E_F)，对应 τ₀⁻¹~T*，故 ρ(T)=ρ₀+aT，ρ₀≈100–150 μΩ·cm；ARPES 测得 2H-TaSe₂ 在 T_CDW 以上 Σ''(ω)≈60–70 meV 且 with 频率无关，T_CDW 以下 Σ'(ω) 在 ~50 meV 声子频率处出现峰，恢复正常金属-声子图像。
  7. **位移型 vs 有序-无序判别**：单阱势在 T_CDW 时集体模频率趋于零（位移型）；双阱势中离子已被"俘"入某一阱，频率在 T_CDW 保持有限（有序-无序型）。2H-TaSe₂ 中子散射测得 ω²(Q)≈20 meV² 有限 → 支持伊辛/有序-无序图像；2H-NbSe₂ 声学声子软化至零，可由 (a) 光学支-声学支线性耦合（F=ω_s²s²/2+ω_u²u²/2+tus，有效声学刚度 ω_{s,eff}²=ω_s²−t²/ω_u²）或 (b) Nb 离子较轻、低温量子效应使 ω_u²→0 解释。
  8. **位移尺度自洽**：由声子频率 ω₀≈10–20 meV 估算 u₀≈0.15–0.30 Å（NbSe₂）、0.1–0.2 Å（TaSe₂），远小于晶格常数 a≈3.45 Å，与实验测得的阳离子[[../concepts/superlattice|超晶格]]位移 0.1–0.5 Å 同量级，验证微扰展开前提。
  9. **量子区与 Holstein 类比**：重离子极限下经典处理成立（2H-TaSe₂，绝热参数 1/√M̄≈0.1）；双阱间[[../concepts/quantum-tunneling|量子隧穿]]因 √M̄≈10 而被抑制，类近藤区域对 TMDC 不相关。Holstein 模型的 DMFT 计算独立给出三个一致结果：耦合超过阈值后形成双阱、格林函数大虚部、基态保持金属性，支持把经典结论延伸至低温。
  10. **可检验预言**：在公度 CDW 相中，沿对称线每三个过渡金属离子有一个处于三角对称位置，其双阱简并未被位点间相互作用解除；作者建议用 NMR 探测该位置离子的异常行为，作为[[../concepts/double-well|双势阱]]模型的直接实验判据。

File: temp/backup_suggestions_20260815_040138/papers/guanRecentProgressTwoDimensional2020.md
---
citekey: guanRecentProgressTwoDimensional2020
title: "Recent Progress in Two‐Dimensional Ferroelectric Materials"
authors: [Zhao Guan, He Hu, Xinwei Shen, Pinghua Xiang, Ni Zhong, Junhao Chu, Chungang Duan]
year: 2020
journal: "Advanced Electronic Materials"
doi: "10.1002/aelm.201900818"
url: "https://doi.org/10.1002/aelm.201900818"
paper_type: review
status: ingested
year_read: 2026
original_note:: [[../../raw/note/guanRecentProgressTwoDimensional2020]]
projects: [project-2, project-4, project-5, project-7]
concepts: [ferroelectricity, polarization-switching, 2d-materials, multiferroicity, magnetoelectric-coupling, berry-phase, spin-orbit-coupling, sliding-ferroelectricity, strain-engineering, ferroelasticity, ferroelectric-tunnel-junction, charge-density-wave, moire-superlattice, dipole-locking, electronic-polarization, depolarization-field, finite-size-effect, intralayer-bonding, interlayer-translation, trimerization, improper-ferroelectricity, ferroelectric-metal, flexoelectricity, ferrovalley, inversion-symmetry-breaking, valleytronics, domain-wall]
entities: [In2Se3, WTe2, SnTe, h-BN, TMDs, BiFeO3, VASP, CuInP2S6, MoTe2, MoS2, GeSe, SnS, PZT, BTO]
methods: [dft, dft-plus-u, hse, berry-phase, neb, stm, sts, sfm-pfm, vector-pfm, shg, hrtem, ac-stem, raman, xps, mbe, pao-pseudopotential, lj-potential]
materials: [SnTe, In2Se3, WTe2, CuInP2S6, d1T-MoTe2, BA2PbCl4, MoS2, h-BN, BiFeO3, GeSe, SnSe, AgBiP2Se6, PZT, BaTiO3, LiOsO3, group-V-monolayer]
figures: [crystal-structures-bulk, electronic-bands-band-structures, electronic-devices-memory-transistors, experimental-setups, heterostructures-stacking]
领域基础知识:: >-
  铁电材料是具有自发极化且极化方向可被外电场翻转的功能材料，传统铁电体在薄膜化时面临退极化场增强导致的“有限尺寸效应”，极化性能会消失。二维材料因其原子级厚度和稳定层状结构，为突破这一极限、实现低维铁电性提供了新平台。
研究背景:: >-
  传统铁电薄膜（如钙钛矿）在厚度降至纳米级时，因退极化场增强、表面效应等，自发极化会消失，限制了器件微型化。2004年石墨烯的发现开启了二维材料时代，其层内强键合、层间弱范德华力的特性为克服尺寸效应、在原子尺度探索铁电性带来了希望，对延续摩尔定律、发展超高密度器件至关重要。
作者的问题意识:: >-
  尽管理论上预测了大量二维铁电材料，但实验证实极为稀少，且内在机制不清、存在争议。本文旨在全面回顾二维铁电材料从理论预测到实验验证的进展，系统介绍计算方法与表征技术，梳理并分类其内在物理机制，并探讨应用前景与未来挑战，为该领域绘制一幅清晰的发展蓝图。
主要研究对象:: >-
  二维铁电材料，包括理论上预测的d1T-MoS2、In2Se3、Ⅳ族单硫族化物(SnS, GeSe等)、过渡金属硫代磷酸盐(CuInP2S6)等，以及实验上证实的α-In2Se3、CuInP2S6、SnTe、d1T-MoTe2、WTe2、BA2PbCl4等。
主要研究方法:: >-
  理论方法主要是基于密度泛函理论(DFT)的第一性原理计算，用于预测极化、结构、居里温度等。实验方法包括四种互补技术：1) 扫描隧道显微镜/谱(STM/STS)用于观察畴结构和能带弯曲；2) 压电力显微镜(PFM)用于观测畴结构、翻转极化和测量迟滞回线；3) 光学二次谐波(SHG)用于探测反演对称性破缺；4) 透射电子显微镜(TEM)用于从原子尺度直接观察结构畸变。
研究意义:: >-
  本文为该领域的新进入者和资深研究者提供了一个系统性的知识框架和数据库，通过对比理论预测与实验现状，明确了“理论多、实验少”的格局。它整合了方法论工具箱，提出了一种简洁的二维铁电机制分类体系，并为克服实验挑战、寻找新材料、设计新器件指明了方向，具有重要的指引作用。
研究结论:: >-
  1. 二维铁电领域理论预测丰富，但实验证实仍处于初期阶段，仅有少数材料被证实。2. 验证二维铁电性需要PFM、SHG、TEM等多种技术的综合运用，以排除PFM的假信号。3. 二维铁电性的内在机制可归纳为两大类：“层内键合作用”（包括结构畸变、偶极锁定、电子极化）与“层间平移作用”。4. 二维铁电材料在新型非易失性存储器、场效应晶体管等方面展示出巨大应用潜力，但真正走向应用仍面临稳定性、集成等挑战。
对领域的贡献:: >-
  1. 构建了关于二维铁电材料的完整知识图谱，阐明了理论与实验的发展现状和差距。2. 系统整合了预测和验证二维铁电性的方法论，并强调了实验验证的严谨性。3. 创新性地将复杂的二维铁电起源机制归纳为“层内键合”与“层间平移”两大类型，为后续研究提供了简洁、清晰的物理图像和分析框架。
未来研究方向提及:: >-
  文章指出，未来需从理论预测的“材料池”中实验证实更多二维铁电材料；通过应变、掺杂、缺陷等工程调控其性能；开发原位高分辨综合技术来分辨和澄清内在机制；探索面内-面外极化耦合、铁电金属、多铁耦合等新物理效应；并将二维铁电体与现有半导体平台集成，构筑高性能原型器件，实现应用。
未来研究方向思考:: >-
  1. 建立更严格的铁电性判据标准，要求所有声称的二维铁电体必须通过至少两种独立物理原理的实验验证（如PFM+SHG+STEM）。2. 在理论预测中引入更多真实环境（温度、缺陷、湿度）和动力学稳定性考量，提高对实验可合成性的预测准确度。3. 深入研究“铁电金属”等反常物理态，这可能需要我们重新审视 or 扩展铁电体的传统定义。4. 从“材料发现”向“器件应用”跨越，重点攻克二维铁电材料的大面积均匀制备、稳定电接触和界面缺陷控制等工程瓶颈。
tags:
  - paper
  - type/review
  - year/2020
  - project/project-2
  - project/project-4
  - project/project-5
  - project/project-7
  - relevance/project-2/medium
  - relevance/project-4/weak
  - relevance/project-5/core
  - relevance/project-7/medium
  - concept/ferroelectricity
  - concept/polarization-switching
  - concept/2d-materials
  - concept/multiferroicity
  - concept/magnetoelectric-coupling
  - concept/berry-phase
  - concept/spin-orbit-coupling
  - concept/sliding-ferroelectricity
  - concept/strain-engineering
  - concept/ferroelasticity
  - concept/ferroelectric-tunnel-junction
  - concept/charge-density-wave
  - concept/moire-superlattice
  - concept/dipole-locking
  - concept/electronic-polarization
  - concept/depolarization-field
  - concept/finite-size-effect
  - concept/intralayer-bonding
  - concept/interlayer-translation
  - concept/trimerization
  - concept/improper-ferroelectricity
  - concept/ferroelectric-metal
  - concept/flexoelectricity
  - concept/ferrovalley
  - concept/inversion-symmetry-breaking
  - concept/valleytronics
  - entity/In2Se3
  - entity/WTe2
  - entity/SnTe
  - entity/h-BN
  - entity/TMDs
  - entity/BiFeO3
  - entity/VASP
  - concept/domain-wall
  - entity/CuInP2S6
  - entity/MoTe2
  - entity/MoS2
  - entity/GeSe
  - entity/SnS
  - entity/PZT
  - entity/BTO
  - method/dft
  - method/dft-plus-u
  - method/hse
  - method/berry-phase
  - method/neb
  - method/stm
  - method/sts
  - method/sfm-pfm
  - method/vector-pfm
  - method/shg
  - method/hrtem
  - method/ac-stem
  - method/raman
  - method/xps
  - method/mbe
  - material/SnTe
  - material/In2Se3
  - material/WTe2
  - material/CuInP2S6
  - material/d1T-MoTe2
  - material/BA2PbCl4
  - material/MoS2
  - material/h-BN
  - material/BiFeO3
  - material/GeSe
  - material/SnSe
  - material/AgBiP2Se6
  - material/PZT
  - material/BaTiO3
  - material/LiOsO3
  - topic/ferroelectricity
  - topic/2d-materials
  - topic/multiferroics
  - topic/domain-walls
  - topic/topological-defects
  - topic/charge-density-wave
  - topic/spintronics
  - topic/valleytronics
---

## guanRecentProgressTwoDimensional2020 — 二维铁电材料的研究进展

## 📄 元数据
Zhao Guan, He Hu, Xinwei Shen, Pinghua Xiang, Ni Zhong, Junhao Chu, Chungang Duan（华东师范大学极化材料与器件教育部重点实验室），2020，*Advanced Electronic Materials* 6(1): 1900818，DOI [10.1002/aelm.201900818](https://doi.org/10.1002/aelm.201900818)。
## 💡 一句话
这是一篇系统综述，将二维铁电材料从理论预测、实验证实、表征方法、内在机制（层内键合 vs 层间平移）到器件应用做了完整梳理，并把已被实验证实的二维铁电体锁定为 CuInP₂S₆、α-In₂Se₃、SnTe、WTe₂、d1T-MoTe₂、BA₂PbCl₄ 等六种少数体系。

## 🔗 Wiki 双链
  - 概念 [[../concepts/2D-materials]]、[[../concepts/polarization-switching]]、[[../concepts/multiferroicity]]、[[../concepts/magnetoelectric-coupling]]、[[../concepts/berry-phase]]、[[../concepts/spin-orbit-coupling]]、[[../concepts/sliding-ferroelectricity]]、[[../concepts/strain-engineering]]、[[../concepts/ferroelasticity]]、[[../concepts/ferroelectric-tunnel-junction]]、[[../concepts/charge-density-wave]]、[[../concepts/topological-defects]]、[[../concepts/moire-superlattice]]、[[../concepts/ferroelectricity|铁电性]]、[[../concepts/depolarization-field|退极化场]]、[[../concepts/finite-size-effect|有限尺寸效应]]、[[../concepts/dipole-locking|偶极锁定]]、[[../concepts/electronic-polarization|电子极化]]、[[../concepts/trimerization|三聚化]]、[[../concepts/improper-ferroelectricity|不正铁电性]]、[[../concepts/ferroelectric-metal|铁电金属]]、[[../concepts/flexoelectric-effect|挠曲电性]]、[[../concepts/ferrovalley|铁谷]]、[[../concepts/valleytronics|谷电子学]]
  - 实体 [[../entities/In2Se3]]、[[../entities/WTe2]]、[[../entities/SnTe]]、[[../entities/h-BN]]、[[../entities/TMDs]]、[[../entities/BiFeO3]]、[[../entities/VASP]]、[[../concepts/domain-wall]]、[[../entities/CuInP2S6|CuInP₂S₆]]、[[../entities/MoTe2|MoTe₂]]、[[../entities/GeSe]]、[[../entities/SnS]]、[[../entities/PZT]]
  - 图表 [[../figures/crystal-structures]]、[[../figures/electronic-bands]]、[[../figures/heterostructures-stacking]]、[[../figures/heterostructures-stacking-reviews|层间滑移铁电：综述与材料体系]]、[[../figures/electronic-devices]]、[[../figures/experimental-setups]]
  - 年度 [[../write/2020]]
  - 项目 [[../projects/project-2-mn-multiferroics]]、[[../projects/project-4-ttf-molecular-calc]]、[[../projects/project-5-snte-ferroelectric-sim]]、[[../projects/project-7-cdw-charge-density-wave]]
  - 相关论文 **guanRecentProgressTwoDimensional2020**

## 🆕 新概念/实体建议
  - `intralayer-bonding` / `interlayer-translation`（层内键合 / 层间平移）：本文提出的二维铁电机制一级分类框架，前者含结构畸变、偶极锁定、电子极化，后者以层间滑移改变电荷转移产生 OOP 极化。
  - 实体 `BA2PbCl4`：Ruddlesden-Popper 家族有机-无机杂化钙钛矿，有机阳离子偏心与 Pb²⁺ 位移协同产生 IP 铁电，可柔性应用。
  - 实体 `BTO`：经典钙钛矿铁电 BaTiO₃，作为二维/三维铁电器件参照体系出现（graphene/BTO FTJ、1 u.c. BTO FTJ）。

## 📊 关键图表

  ![图1 理论上的二维铁电材料：中心对称与畸变1T-MoS2原子结构、能带及电荷密度；MX2三聚化畸变模式与锯齿链](../../raw/figures/guanRecentProgressTwoDimensional2020/fig_1_TFDQCV55.png) -> [[../figures/electronic-bands-band-structures|能带结构与带隙]]
  - **图示描述**：(a) 对比中心对称 c1T 与畸变 d1T-MoS₂ 的原子结构、能带结构及电荷密度差；(b) 展示 MX₂（M=Mo,W；X=S,Se,Te）从中心对称相到三聚化相的畸变模式与锯齿链。
  - **关键特征**：电荷密度差图直观显示 Mo 原子面内位移打破反演对称，是二维铁电性的必要条件；三聚化形成“之”字形金属链，是自发极化的结构起源；对应 Shirodkar & Waghmare PRL 2014 提出的电子-声子耦合驱动的不正铁电性。
  - **结论/意义**：奠定 d1T 相 TMD 作为理论预测二维铁电体的原型，把铁电性与 CDW 型三聚化畸变联系起来。

  ![图2 a)蜂窝AB二元单层在谷处的价带（含/不含SOC）；b)In2Se3三维晶体结构与FE-ZB0/FE-WZ0中自发极化方向；c)AgBiP2Se6单层结构、两种畸变相侧视图与铁电/顺电相声子谱](../../raw/figures/guanRecentProgressTwoDimensional2020/fig_2_99593M24.png) -> [[../figures/electronic-bands-band-structures|能带结构与带隙]]
  - **图示描述**：(a) 蜂窝状 AB 二元单层在谷点处含/不含自旋-轨道耦合的价带；(b) In₂Se₃ 三维晶体结构与 FE-ZB⁰/FE-WZ⁰ 相中自发极化方向；(c) AgBiP₂Se₆ 单层结构、两种畸变相侧视图与铁电/顺电相声子谱。
  - **关键特征**：AB 蜂窝褶皱模型把铁电性与谷电子学性质耦合；In₂Se₃ 黑色箭头同时标出 IP 与 OOP 极化，中心 Se 层与上下 In 层间距不等是偶极锁定的结构基础；AgBiP₂Se₆ 声子谱无虚频，证明 Ag⁺/Bi³⁺ 偏心位移铁电相动力学稳定。
  - **结论/意义**：展示三种不同机制（SOC 谷极化、偶极锁定、离子位移）的理论预测材料，是理论材料池的代表图。

  ![图3 a)BN双层铁电翻转与graphene/BN异质结堆叠势；b)V族元素单层（As/Sb/Bi）未畸变/畸变结构与As单层自由能等高线](../../raw/figures/guanRecentProgressTwoDimensional2020/fig_3_Z32US3ZV.png) -> [[../figures/heterostructures-stacking|异质结与堆叠]]
  - **图示描述**：(a) h-BN 双层通过上下层相对滑移实现铁电翻转的示意图，以及 graphene/BN 异质结不同堆叠构型的势能曲线；(b) V 族元素（As/Sb/Bi）单层未畸变/畸变结构与 As 单层自由能等高线。
  - **关键特征**：BN 双层滑移使 B 原子靠近对层 N、层间电荷转移产生 OOP 极化，是“层间平移型”铁电的原型；V 族褶皱单层通过红/蓝原子位移在中心对称顺电相与非中心对称铁电相间切换；自由能等高线显示两反向极化态间存在有限势垒。
  - **结论/意义**：提出与传统离子位移完全不同的层间滑移铁电新机制，并把 V 族单层纳入理论材料池。

  ![图4 a)甲基封端germanene/stanene、Sn(P,As,Sb)–CH2OCH3、–SH/–Cl钝化硅(111)、–OH/–F功能化石墨烯纳米带等非范德华二维铁电体；b)SnS/SnSe单层铁电翻转路径（90°铁弹-铁电耦合）](../../raw/figures/guanRecentProgressTwoDimensional2020/fig_4_VYU3KHJR.png) -> [[../figures/electronic-bands-band-structures|能带结构与带隙]]
  - **图示描述**：(a) 甲基封端 germanene/stanene、Sn(P,As,Sb)–CH₂OCH₃、–SH/–Cl 钝化 Si(111)、–OH/–F 功能化石墨烯纳米带等表面功能化非范德华二维铁电体；(b) SnS/SnSe 单层铁电翻转路径及 90° 铁弹-铁电耦合。
  - **关键特征**：表面吸附配体引入面外偶极，自由载流子在电子/空穴界面转换可诱导极化反转；SnS/SnSe 翻转路径同时涉及 90° 极化旋转，构成铁电-铁弹耦合；这些体系可被设计为 FeFET、拓扑晶体管和铁电隧道结。
  - **结论/意义**：把二维铁电从范德华层状材料拓展到表面功能化体系，并演示铁电-铁弹多态耦合的设计自由度。

  ![图5 CuInP2S6：a)原子结构（S骨架中Cu/In/P-P填充八面体空隙）；b)不同Cu/In比下的PFM图像；c)2-4层CuInP2S6的AFM形貌、PFM振幅/相位及反偏压写入的相位图](../../raw/figures/guanRecentProgressTwoDimensional2020/fig_5_VAVBDKCG.png) -> [[../figures/crystal-structures-bulk|体相晶体结构]]
  - **图示描述**：(a) CuInP₂S₆ 原子结构（S 原子构成骨架，Cu/In/P–P 填充八面体空隙）；(b) 不同 Cu/In 比样品的 PFM 图像；(c) 2–4 层 CuInP₂S₆ 的 AFM 形貌、PFM 振幅/相位图，以及反偏压写入后的相位图。
  - **关键特征**：Cu⁺ 在硫八面体空洞中两偏心位置间有序-无序排列是离子位移型铁电的起源；反平行偶极排列显著降低内部退极化场；4 nm 厚薄片仍显示清晰 PFM 振幅与 180° 相位对比度，且可被反向偏压翻转；Tc≈315–320 K，接近室温。
  - **结论/意义**：CuInP₂S₆ 是最早被实验证实的二维铁电体之一；同时 Cu 离子迁移易产生电化学假信号，是 PFM 判读需警惕的典型案例。

  ![图6 α-In2Se3：a)薄片AFM/PFM相位振幅；b)mica上2-6 nm厚In2Se3的IP PFM相位及翻转后图像](../../raw/figures/guanRecentProgressTwoDimensional2020/fig_6_3VRPTQHT.png) -> [[../figures/experimental-setups|实验装置与测量系统]]
  - **图示描述**：(a) 机械剥离 α-In₂Se₃ 薄片的 AFM 形貌及 OOP PFM 相位/振幅图；(b) 云母衬底上 2–6 nm 厚 In₂Se₃ 的面内 (IP) PFM 相位图及偏压翻转后的图像。
  - **关键特征**：PFM 相位图在同一薄片上呈现 180° 对比度，对应两种 OOP 极化畴；施加反向偏压后对比度反转，证明 OOP 极化可翻转；2–6 nm 厚样品仍可观察到清晰的 IP 畴及其电场翻转，把铁电性维持到几个纳米厚度。
  - **结论/意义**：为 α-In₂Se₃ 薄层中同时存在 IP 与 OOP 可翻转极化提供早期 PFM 证据，支撑其作为多态耦合二维铁电的代表性体系。

  ![图7 a)PFM极化图案与SHG映射验证In2Se3偶极锁定；b)5 nm In2Se3畴、迟滞回线与极化翻转；c)β′-In2Se3的OOP/IP PFM图像](../../raw/figures/guanRecentProgressTwoDimensional2020/fig_7_NAP9UVA4.png) -> [[../figures/electronic-bands-band-structures|能带结构与带隙]]
  - **图示描述**：(a) PFM 极化写入图案与同区域 SHG 映射图相对照，验证 In₂Se₃ 的 IP–OOP 偶极锁定；(b) 5 nm 厚 In₂Se₃ 的畴像、相位/振幅迟滞回线与极化翻转；(c) β′-In₂Se₃ 的 OOP/IP PFM 图像。
  - **关键特征**：PFM 写入图案与 SHG 强度图案一致，证明反演对称破缺与极化方向同步翻转，排除单纯静电假象；5 nm 样品出现矩形相位回线和蝴蝶形振幅曲线，是铁电翻转的“指纹”；β′ 相作为非铁电对照，无对应 PFM 信号。
  - **结论/意义**：以 PFM+SHG 联用确立 In₂Se₃ 偶极锁定的关键证据，并提供相态对照以满足“多技术验证”标准。

  ![图8 a)MBE生长6 nm In2Se3的PFM振幅/相位与蝴蝶/迟滞回线；b)DC偏压写入前后OOP/IP PFM振幅相位](../../raw/figures/guanRecentProgressTwoDimensional2020/fig_8_DAZQFJF5.png) -> [[../figures/electronic-bands-band-structures|能带结构与带隙]]
  - **图示描述**：(a) MBE 生长的 6 nm In₂Se₃ 薄膜 PFM 振幅/相位图及对应的蝴蝶曲线与迟滞回线；(b) DC 偏压写入前后的 OOP/IP PFM 振幅和相位图。
  - **关键特征**：MBE 薄膜上仍获得清晰相位对比度、矩形相位迟滞和振幅蝴蝶曲线；DC 偏压写入同时改写 OOP 与 IP 畴图案，表明两种极化在电场下协同翻转；为可扩展生长工艺下的 In₂Se₃ 铁电性提供证据。
  - **结论/意义**：把 In₂Se₃ 铁电性从机械剥离样品推广到 MBE 薄膜，并直接演示 IP–OOP 极化协同翻转的器件操作。

  ![图9 1 u.c. SnTe薄膜：a)条纹畴STM像；b)跨畴边界傅里叶变换；c)4.7 K dI/dV谱；d)单畴岛STM；e)沿上下方向空间分辨dI/dV谱（能带弯曲）](../../raw/figures/guanRecentProgressTwoDimensional2020/fig_9_64E2DDJW.png) -> [[../figures/electronic-bands-band-structures|能带结构与带隙]]
  - **图示描述**：1 u.c. SnTe 薄膜的 (a) 条纹畴 STM 形貌、(b) 跨畴边界傅里叶变换、(c) 4.7 K dI/dV 谱、(d) 单畴岛 STM 像、(e) 沿上下方向空间分辨的 dI/dV 谱。
  - **关键特征**：STM 显示条带状铁电畴，相邻畴沿 [110] 及其垂直方向伸长；傅里叶变换双峰证实正方形晶格畸变为平行四边形；空间分辨 dI/dV 谱在畴边界处呈现方向相反的能带弯曲，直接读取极化指向；1 u.c.（0.63 nm）厚度下仍稳定存在 IP 自发极化。
  - **结论/意义**：Chang et al. *Science* 2016 的关键证据链，确立 SnTe 为原子级厚度下仍具铁电性的标志性体系，为 project-5 模拟提供实验锚点。

  ![图10 WTe2铁电金属：a)1T′结构、器件几何与未掺杂三层T1/双层B1器件电导G双稳态；b)系列温度下石墨烯电导显示两种OOP极化态（Tc≈350 K）](../../raw/figures/guanRecentProgressTwoDimensional2020/fig_10_6NVPDULZ.png) -> [[../figures/electronic-bands-band-structures|能带结构与带隙]]
  - **图示描述**：(a) 1T′-WTe₂ 晶体结构、石墨烯/WTe₂ 异质结器件几何，以及未掺杂三层 T1/双层 B1 器件的电导 G 双稳态；(b) 不同温度下石墨烯探针电导随栅压扫描显示两种 OOP 极化态。
  - **关键特征**：电导在两个离散值间翻转，对应 WTe₂ 两种 OOP 极化态对石墨烯掺杂的符号反转；双稳态在约 350 K 以下存在，给出 Tc≈350 K；4 K 下纯单层 WTe₂ 电导对垂直电场几乎无响应，机制被归因于电子-空穴关联而非离子位移。
  - **结论/意义**：首个实验证实的二维“铁电金属”，挑战“铁电必为绝缘体”的传统认知，上承 Anderson–Blount 极性金属设想。

  ![图11 单层 d1T-MoTe2：a)实验与计算拉曼；b,c)2H与d1T'的HRTEM；d)±8 V极化后的PFM相位；e,f)俯视图与原子结构；g)PFM相位迟滞与蝴蝶曲线；h)1T与d1T电荷密度差；i)Pt上I-V曲线](../../raw/figures/guanRecentProgressTwoDimensional2020/fig_11_7BSJLTHS.png) -> [[../figures/electronic-bands-band-structures|能带结构与带隙]]
  - **图示描述**：单层 d1T-MoTe₂ 的 (a) 实验与计算拉曼光谱；(b,c) 2H 与 d1T′ 相 HRTEM；(d) ±8 V 极化后的 PFM 相位图；(e,f) 俯视与原子结构示意；(g) PFM 相位迟滞与蝴蝶曲线；(h) 1T 与 d1T 电荷密度差；(i) Pt 衬底上的 I-V 曲线。
  - **关键特征**：拉曼与 HRTEM 共同确认 d1T 相，并观察到 Te 原子向 Mo 面位移约 0.6 Å、Te–Te 距 3.4 Å 的三聚化结构；±8 V PFM 写入实现 180° 相位翻转，矩形回线+蝴蝶曲线确认铁电；电荷密度差显示反演对称破缺，SHG 进一步验证非中心对称；2H 相无 PFM 信号作为对照。
  - **结论/意义**：HRTEM+PFM+SHG+拉曼多技术联用，使 d1T-MoTe₂ 成为 TMD 中“不正铁电/三聚化”机制的实验范例。

  ![图12 BA2PbCl4：a)表面形貌与不同方位角的角分辨PFM（蓝箭头标识极化矢量）；b)50 nm薄片用共面电极、40 nm薄片用扫描探针的侧向PFM](../../raw/figures/guanRecentProgressTwoDimensional2020/fig_12_4NNKT9MX.png) -> [[../figures/electronic-bands-band-structures|能带结构与带隙]]
  - **图示描述**：(a) BA₂PbCl₄ 表面形貌与不同方位角下的角分辨 PFM（蓝箭头标出极化矢量方向）；(b) 50 nm 薄片共面电极侧向 PFM 与 40 nm 薄片扫描探针侧向 PFM。
  - **关键特征**：角分辨 PFM 显示极化矢量沿特定面内方向取向，随样品方位角旋转呈各向异性响应；共面电极与扫描探针两种构型都观测到可翻转的 IP 极化；属 Ruddlesden–Popper 有机-无机杂化钙钛矿，有机阳离子偏心与 Pb²⁺ 位移协同产生 IP 铁电。
  - **结论/意义**：把实验证实的二维铁电体扩展到柔性杂化钙钛矿家族，并提供面内极化矢量定向的 PFM 表征方法。

  ![图13 二维铁电机制总览：a)离子位移与电子极化；b)共价键断裂/形成的偶极锁定；c)BN双层几何与铁电翻转路径（层间平移）](../../raw/figures/guanRecentProgressTwoDimensional2020/fig_13_US86QS95.png) -> [[../figures/electronic-bands-band-structures|能带结构与带隙]]
  - **图示描述**：(a) 离子位移型与电子极化型（自旋交换/电子-空穴关联）二维铁电的示意；(b) 共价键断裂/形成导致的偶极锁定；(c) BN 双层几何构型与层间平移翻转路径。
  - **关键特征**：离子位移型靠正/负离子相对偏心产生偶极矩；电子极化型靠自旋交换或电子-空穴关联改变电荷分布，离子几乎不动；偶极锁定通过 In-Se 共价键断裂与重建使 IP/OOP 极化协同旋转；BN 滑移使 B 原子靠近对层 N，层间电荷转移产生 OOP 极化。
  - **结论/意义**：本文的核心分类图，把二维铁电机制统一为“层内键合（结构畸变/偶极锁定/电子极化）+层间平移”一级框架。

  ![图14 二维铁电器件：a)锗烯铁电结/IP异质结/羟基化硅表面铁电PN结；b)In2Se3/graphene与In2Se3/WSe2异质结；c)2D-FTJ（p-MX/MX/n-MX）与In:SnSe/SnSe/Sb:SnSe同质结构的k||分辨透射](../../raw/figures/guanRecentProgressTwoDimensional2020/fig_14_AI3X3IRX.png) -> [[../figures/electronic-bands-band-structures|能带结构与带隙]]
  - **图示描述**：(a) 锗烯铁电结、面内铁电异质结、羟基化硅表面铁电 PN 结等概念器件；(b) In₂Se₃/graphene 与 In₂Se₃/WSe₂ 异质结；(c) p-MX/MX/n-MX 形式的 2D-FTJ 结构及 In:SnSe/SnSe/Sb:SnSe 同质结的 k∥ 分辨透射谱。
  - **关键特征**：通过表面功能化与铁电极化方向重构界面能带，实现铁电二极管、PN 结与拓扑晶体管；In₂Se₃ 异质结利用其 IP/OOP 耦合极化调控石墨烯与 WSe₂ 输运；2D-FTJ 中势垒高度随极化切换，In:SnSe/SnSe/Sb:SnSe 同质结预测 TER≈1460%。
  - **结论/意义**：展示二维铁电体在异质结与隧道结器件层面的设计蓝图，把材料发现延伸到器件原理验证。

  ![图15 a)MoS2/CuInP2S6铁电场效应晶体管；b)电控平面In2Se3器件；c)基于IP极化的FTJ非易失性存储器（SnTe）](../../raw/figures/guanRecentProgressTwoDimensional2020/fig_15_TLDS8BXM.png) -> [[../figures/electronic-devices-memory-transistors|存储器与晶体管]]
  - **图示描述**：(a) MoS₂/CuInP₂S₆ 铁电场效应晶体管（FeFET）；(b) 电场控制的平面 In₂Se₃ 器件；(c) 基于 SnTe 面内极化的铁电隧道结非易失性存储器。
  - **关键特征**：CuInP₂S₆ 作为铁电栅介质调控 MoS₂ 沟道，开关比超过 4 个数量级；平面 In₂Se₃ 器件利用 IP 极化实现电极间电导切换；SnTe FTJ 利用 IP 极化调制隧道势垒，演示原型非易失存储。
  - **结论/意义**：给出三种已演示的二维铁电原型器件，覆盖 FeFET、平面开关与 FTJ，是非易失存储应用的核心证据。

  ![图16 a)graphene-BTO-SRO与b)MoS2-BTO-SRO隧道结中铁电极化翻转](../../raw/figures/guanRecentProgressTwoDimensional2020/fig_16_S7AWXGMW.png) -> [[../figures/electronic-bands-band-structures|能带结构与带隙]]
  - **图示描述**：(a) graphene/BTO/SrRuO₃ 与 (b) MoS₂/BTO/SrRuO₃ 隧道结中铁电极化翻转的器件结构与输运曲线。
  - **关键特征**：用石墨烯或 MoS₂ 作为二维电极替代金属顶电极，抑制退极化场；1 u.c. BTO FTJ 隧道电致电阻 TER≈370%，2 u.c. BTO FTJ TER≈2700%；二维/三维混合界面使超薄 BTO 仍可被电场翻转。
  - **结论/意义**：证明二维材料作为电极可与经典钙钛矿铁电体集成，把 FTJ 推向亚纳米厚铁电层，是 2D–3D 混合集成的代表。

  ![图17 a)MoS2-PZT FeFET在可见光照射下的光电存储与光学翻转；b)MoSe2 FeFET的器件结构、保持与耐久](../../raw/figures/guanRecentProgressTwoDimensional2020/fig_17_CZC3M8NZ.png) -> [[../figures/electronic-devices-memory-transistors|存储器与晶体管]]
  - **图示描述**：(a) MoS₂/PZT FeFET 在可见光照射下的光电存储与光学翻转特性；(b) MoSe₂ FeFET 的器件结构、保持特性与耐久循环。
  - **关键特征**：PZT 铁电栅对 MoS₂ 沟道进行非易失调控，可见光照射下光生载流子与铁电极化耦合，实现光学写入/擦除；MoSe₂ FeFET 显示长时间保持与多次开关循环耐久。
  - **结论/意义**：把二维铁电/铁电栅 FeFET 扩展到光电存储与光控翻转，为多功能光电突触器件提供基础。

  ![图18 a)铁电相GeSe单层Px/Py态能带（谷极化）；b)正/负铁电位移下的Rashba分裂能带；c)LiNbO3铁电衬底对MoS2生长与输运的调控](../../raw/figures/guanRecentProgressTwoDimensional2020/fig_18_BCUNP366.png) -> [[../figures/electronic-bands-band-structures|能带结构与带隙]]
  - **图示描述**：(a) 铁电相 GeSe 单层在 Px/Py 极化态下的能带（谷极化）；(b) 正/负铁电位移下的 Rashba 分裂能带；(c) LiNbO₃ 铁电衬底对 MoS₂ 生长取向与输运的调控。
  - **关键特征**：GeSe 铁电相使两能谷不等价，铁电翻转可切换谷极化，实现“铁电-谷电子学”耦合；铁电位移反转 Rashba 自旋纹理，允许电控自旋；LiNbO₃ 衬底铁电极化方向调控 MoS₂ 晶粒取向与输运性质。
  - **结论/意义**：展示二维铁电在谷电子学、自旋电子学和外延生长调控中的“超越存储”应用，提示铁电作为多功能场变量的潜力。

  ![表1 理论预测的二维铁电材料池（含年份、IP/OOP、极化值、厚度、Tc、机制、参考文献）](../../raw/figures/guanRecentProgressTwoDimensional2020/tab_1_C3YX4WQX.png) -> [[../figures/electronic-bands-band-structures|能带结构与带隙]]
  - **图示描述**：理论预测的二维铁电材料汇总表，列出材料、年份、IP/OOP 极化方向、极化值、稳定厚度、居里温度 Tc、机制及参考文献。
  - **关键特征**：覆盖 d1T-MoS₂/MoTe₂、In₂Se₃、IV 族单硫族化物、ABP₂X₆ 家族、V 族单层、表面功能化体系等众多候选；机制横跨离子位移、偶极锁定、电子极化与层间平移；多数条目为 DFT 预测，缺少实验确认。
  - **结论/意义**：构成二维铁电“理论材料池”，与表 2 形成强烈反差，凸显“理论多、实验少”的格局。

  ![表2 实验证实的二维铁电材料（截至2019年仅六种：CuInP2S6、α-In2Se3、SnTe、WTe2、d1T-MoTe2、BA2PbCl4）](../../raw/figures/guanRecentProgressTwoDimensional2020/tab_2_HICUJFQ6.png) -> [[../figures/electronic-bands-band-structures|能带结构与带隙]]
  - **图示描述**：实验证实的二维铁电材料汇总表，列出材料、年份、IP/OOP、厚度、居里温度、机制与参考文献。
  - **关键特征**：截至 2019 年仅六种材料被实验证实：CuInP₂S₆、α-In₂Se₃、SnTe、WTe₂、d1T-MoTe₂、BA₂PbCl₄；厚度均在几个单胞至几纳米范围；多数仍需 PFM+SHG/STEM/TEM 多技术联用确证；与表 1 相比条目极少。
  - **结论/意义**：定量说明二维铁电实验进展显著落后于理论，是综述论证“理论-实验鸿沟”的核心表格。

## 🔬 项目连接
  - **project-5 SnTe铁电模拟 — core**：SnTe 是本文六大已证实二维铁电体之一（§2.2.3），详述了 Chang et al. *Science* 2016 的关键结果：1 u.c.（0.63 nm）SnTe 在液氦温度下的稳定 IP 自发极化，源于从正方形到平行四边形的轻微晶格畸变（沿 [110] 对角线伸长），相邻畴的伸长对角线互相垂直；STM 条纹畴、跨畴边界傅里叶变换双峰、STS 能带弯曲构成完整证据链；2–4 u.c. SnTe 在室温下仍具鲁棒铁电性；基于此设计的 FeRAM 原型器件 ON/OFF 比高达 3000。综述还把 IV 族碲化物（XTe, X=Si, Ge, Sn）作为整体讨论，指出其相对 IV 族硫族化物的优势是不受奇偶层数限制，并引用了更多 group-IV tellurides 铁电相的理论预测（文献 75, 109）。这对 project-5 的 SnTe 第一性原理模拟直接提供了实验锚点（畸变方向、极化沿 [110]、1 u.c. 仍稳定）、可比材料族（GeTe、SiTe、GeSe、SnS）、以及标准计算流程（DFT+Berry phase 算极化、NEB 算翻转势垒、HSE 算带隙）。
  - **project-2 Mn多铁 — medium**：本文专设 §2.1.2“2D Multiferroic Materials”，系统讨论了铁电-铁磁耦合的几种机制——孤对电子机制、自旋驱动机制、电荷有序机制；以卤素插层双层 graphene/silicene/germanene/MoS₂ 为例，说明 OOP 铁电与铁磁通过卤素吸附原子层间跳跃耦合，可实现“电写入-磁读取”；还讨论了共价键重构（偶极锁定）作为铁电-铁磁耦合的新通道（Yang et al. JACS 2017, CrBr₃ 带电纳米结构中的电荷+轨道有序多铁性），以及铁谷材料（ferrovalley）。对 Mn 基多铁项目而言，这些机制讨论与电写磁读范式提供了清晰的物理类比与机理词汇，但综述本身并未涉及 Mn 氧化物体系，故评 medium。
  - **project-7 CDW — medium**：d1T-MoS₂ 的铁电性被明确归因于“费米面简并 + 强电子-声子耦合 + 带隙打开”（§2.1.1，引 Shirodkar & Waghmare PRL 2014），这正是 CDW 物理的标准语言；d1T-MoTe₂ 的三聚化（trimerization）畸变、Te 原子垂直位移 0.6 Å、Te-Te 距 3.4 Å，也是典型的周期性晶格畸变/电子-声子耦合图像。综述把电子-声子耦合驱动的“不正铁电性”（improper ferroelectricity）与离子位移型正经铁电性区分开，为 CDW-铁电耦合/共存提供了可迁移的物理图像。WTe₂ 作为电子-空穴关联诱导极化的半金属、以及电荷有序作为多铁机制之一（CrBr₃ 纳米结构），也与 CDW 邻近。但本文不以 CDW 为主题，故评 medium。
  - **project-4 TTF分子计算 — weak**：§3.1 详细给出了二维铁电第一性原理计算的标准 recipe（VASP、PAW 赝势、PBE-GGA/LDA、HSE06 算带隙、Monkhorst-Pack k 网格、约 20 Å 真空层、NEB 算翻转势垒、Berry phase 算极化、DFT+U 处理强关联、Lennard-Jones 处理范德华作用），这是一套可直接复用于 TTF 分子晶体极化/相变计算的方法学模板；§4 还讨论了有机二维铁电体中的多模式质子转移和分子旋转机制（参考文献 67, 176），与分子晶体物理相关。但未涉及 TTF 本身，故评 weak。
  - **project-1 双光子**：无直接项目连接（SHG 是二阶非线性光学过程，但与双光子荧光是完全不同的物理过程，不构成项目参考价值）。
  - **project-3 机械发光NN**：无直接项目连接。
  - **project-6 湿度传感器**：无直接项目连接。

## 🔗 项目双链
- 项目 [[../projects/project-2-mn-multiferroics|项目二：Mn极化结构铁电材料]]
- 项目 [[../projects/project-4-ttf-molecular-calc|项目四：lsl老师的ttf分子计算]]
- 项目 [[../projects/project-5-snte-ferroelectric-sim|项目五：lammps势函数SnTe铁电模拟]]
- 项目 [[../projects/project-7-cdw-charge-density-wave|项目七：CDW电荷密度波]]

## 📝 组织与用词
  文章采用“总—分—总”经典综述结构：引言（尺寸效应痛点）→ 第 2 节材料（先理论预测池再实验证实，凸显“理论多、实验少”的反差）→ 第 3 节方法（计算 recipe + STM/PFM/SHG/TEM 四种实验探针）→ 第 4 节机制（层内键合 vs 层间平移一级分类）→ 第 5 节应用与挑战（FeFET/FTJ/2D-3D 集成/铁电诱导新物理）→ 第 6 节展望。论证主线是“破缺反演对称是二维铁电的必要条件，PFM 是必要但不充分证据，多技术联用才是黄金标准”。

  可在 wiki 叙述中复用的中英术语：
  - *finite-size effect* / *depolarization field* — 有限尺寸效应 / 退极化场 [[../concepts/depolarization-field|退极化场]]
  - *in-plane (IP) / out-of-plane (OOP) polarization* — 面内 / 面外极化
  - *intralayer bonding vs interlayer translation* — 层内键合 / 层间平移
  - *dipole locking (covalent bond reconstruction)* — 偶极锁定（共价键重构）
  - *electronic polarization (spin-exchange / electron-hole correlation)* — 电子极化（自旋交换/电子-空穴关联）
  - *trimerization / zigzag chain* — 三聚化 / 锯齿链
  - *ferroelectric metal (Anderson-Blount)* — 铁电金属/极性金属 [[../concepts/polar-metal|极性金属]]
  - *piezoresponse force microscopy (PFM) butterfly loop / phase hysteresis* — PFM 蝴蝶曲线 / 相位迟滞
  - *second harmonic generation (SHG)* — 二次谐波（反演对称破缺探针）
  - *tunneling electroresistance (TER)* — 隧道电致电阻

## ✏️ 可写入 Wiki 的要点
  1. **二维铁电突破[[../concepts/critical-thickness-ferroelectric|尺寸效应]]的物理根源**：传统钙钛矿铁电薄膜厚度低于几到几十纳米时，因长程库仑耦合减弱、[[../concepts/depolarization-field|退极化场]]增强、[[../concepts/surface-reconstruction|表面重构]]等失去极化；二维范德华材料层内强共价键、层间弱范德华力、表面无悬挂键，使[[../concepts/ferroelectricity|铁电性]]可在 1 u.c.（SnTe 0.63 nm、In₂Se₃ 1.2 nm、CuInP₂S₆ 4 nm）下稳定。
  2. **SnTe 的铁电畸变定量化**：1 u.c. SnTe 由正方形畸变为平行四边形，伸长对角线沿 [110] 及其等价方向；相邻畴的对角线相互垂直；极化是面内的；STS 上的能带弯曲方向直接读取极化指向；2–4 u.c. 室温仍稳定；FeRAM 器件 ON/OFF ≈ 3000。
  3. **α-In₂Se₃ 的[[../concepts/dipole-locking|偶极锁定]]**：单层 In₂Se₃ 由 Se-In-Se-In-Se 五原子层构成；中心 Se 层与上下两个 In 层间距不等，同时产生 IP 与 OOP 极化；垂直电场翻转 OOP 极化时，中心 Se 原子横向移动、In-Se 共价键断裂并重建，带动 IP 极化旋转 90°；薄至 3 nm（Xiao PRL 2018）乃至 1.2 nm（Xue AFEM 2018）仍具室温铁电；SHG 与 PFM 联用证实极化锁定；但 In₂Se₃ 的机制在文献中仍存争议（Ding 的极性位移图像 vs Xiao/Cui 的偶极锁定图像）。
  4. **CuInP₂S₆ 是离子位移型铁电**：ABP₂X₆ 型 TMTP 家族，Cu⁺ 在硫八面体空洞中两偏心位置间有序化；反平行偶极排列大幅降低内部退极化场，使其在超薄厚度下稳定；Tc≈315–320 K（室温附近）；4 nm 厚仍可被 PFM 翻转；但 Cu 离子迁移也会产生形貌变化和电化学假信号，是 PFM 判读的警示案例。
  5. **WTe₂ 是首个实验证实的二维[[../concepts/ferroelectric-metal|铁电金属]]**：双层/三层 1T′-WTe₂ 在 350 K 以下呈现电导双稳态，对应两种 OOP 极化；机制被归因于电子-空穴关联而非离子位移（4 K 单层电导对垂直电场几乎无响应；极化在超过自发极化电势和电子-空穴密度补偿点时翻转）；这挑战了“铁电必为绝缘体”的传统认知，上承 Anderson-Blount 1965 年的[[../concepts/polar-metal|极性金属]]设想与 LiOsO₃（2013, 140 K Li 离子沿 [111] 位移）。
  6. **d1T-MoTe₂ 的[[../concepts/trimerization|三聚化]]机制**：单层 d1T-MoTe₂ 室温下因 Mo 三聚化（Te 原子向 Mo 面位移约 0.6 Å，Te-Te 距 3.4 Å）打破反演对称而具 IP 铁电；2H 相无 PFM 信号作对照；HRTEM+SHG+PFM 三技术联用确认；是“[[../concepts/improper-ferroelectricity|不正铁电性]]”的 TMD 代表。
  7. **机制一级分类框架**：二维铁电机制可按三种方式分类——(i) 按偶极形成位置分为层内键合（结构畸变/离子位移、偶极锁定/共价键重构、[[../concepts/electronic-polarization|电子极化]]/自旋交换）与层间相互作用（层间平移、BN 类滑移铁电、[[../concepts/moire-superlattice|莫尔[[../concepts/superlattice|超晶格]]]]）；(ii) 按载流子分为离子位移和电子极化；(iii) 按键合构型分为离子位移型和共价键型；[[../concepts/inversion-symmetry-breaking|反演对称破缺]]是统一必要条件。
  8. **标准第一性原理计算 recipe**：VASP + PAW + PBE-GGA（或 LDA），带隙用 HSE06；k 点 Monkhorst-Pack；z 方向真空层约 20 Å 消除层间相互作用；NEB 算铁电/铁弹相变[[../concepts/switching-barrier|翻转势垒]]；Berry phase（King-Smith & Vanderbilt）算自发极化；强关联体系用 DFT+U；范德华作用用 Lennard-Jones 势。
  9. **PFM 是必要但不充分证据**：PFM 检测电致机械应变，任何引起形变的现象（静电吸引、离子迁移/电化学膨胀、电荷注入、环境影响）都可能产生类铁电相位对比度和蝴蝶曲线；在 CuInP₂S₆ 等离子导体上尤需警惕；必须联合 SHG（验证反演对称破缺）、STEM（直接观察原子位移）、变温/变频对照、非铁电相对照（如 β-In₂Se₃、2H-MoTe₂ 无信号）形成完整证据链。
  10. **器件与新物理**：已演示的原型包括 SnTe FeRAM（ON/OFF≈3000）、MoS₂/CuInP₂S₆ FeFET（>4 个数量级开关比）、In₂Se₃ 平面二极管、In:SnSe/SnSe/Sb:SnSe 同质结 2D-FTJ（TER≈1460%）、1 u.c. BTO FTJ（TER 370%）、2 u.c. BTO FTJ（TER 2700%）、MoS₂-PZT 光电 FeFET、MoSe₂ FeFET；铁电还能诱导谷极化（GeSe）、Rashba [[../concepts/spin-texture|自旋纹理]]翻转（GeTe/InP 超晶格）、控制 MoS₂ 在 LiNbO₃ 衬底上的择优生长。BA₂PbCl₄ 等 Ruddlesden-Popper 杂化钙钛矿和 BiFeO₃ 1 u.c. 超薄膜说明传统钙钛矿也能逼近二维极限。
