Repository: maple-flowers/my-science-research-wiki

File: wiki/figures/electronic-bands-superconductivity.md
# 超导能隙与序参量 (Superconducting Gaps & Order Parameters)

> 本页收录超导能隙、双能隙 (s+s) 模型、Andreev 反射谱、超流密度与 Uemura 图等表征超导序参量关键特征的核心图像。涵盖 CDW-超导共存、双能隙超导、压力调控超流密度等前沿课题。

[[科研Wiki/wiki/figures/electronic-bands|← 返回电子能带索引]]

---

## 🌡️ 双能隙超导 (Two-Gap Superconductivity)

### 1. 双能隙 Andreev 反射谱：NbSe₂ 与 NbS₂
Andreev 反射谱：两组次谐波能隙结构直接证实双能隙 s 波超导。

![图：图5 Andreev 反射谱：两组次谐波能隙结构直接证实双能隙 s 波](../../raw/figures/majumdarInterplayChargeDensity2020/fig_5_95NCRL4U.png)
*   **来源**：[[../papers/majumdarInterplayChargeDensity2020]]
*   **关键特征**：两个能隙 Δ₁ ≈ 1.2 meV（大能隙，Γ 附近）与 Δ₂ ≈ 0.6 meV（小能隙，K 附近），Andreev 反射直接确认 s 波对称性。

### 2. 伦敦穿透深度：双 s 波 vs d 波模型拟合
伦敦穿透深度温度依赖：双 s 波模型（实线）拟合远优于 d 波（虚线），证实无节点能隙。

![图：图8 伦敦穿透深度：双 s 波模型（实线）拟合远优于 d 波（虚线），证实无节点能隙](../../raw/figures/majumdarInterplayChargeDensity2020/fig_8_6C3IC6MY.png)
*   **来源**：[[../papers/majumdarInterplayChargeDensity2020]]
*   **关键特征**：λ(T) 拟合确认双能隙 s 波，d 波预测的节点行为与实验完全不符。

### 3. Uemura 图：NbSe₂/NbS₂ 偏离 Tc-n_s/m* 普适线性
Uemura 图：NbSe₂/NbS₂ 显著偏离 Tc-n_s/m* 普适线性关系，暗示多带效应。

![图：图9 Uemura 图：NbSe₂/NbS₂ 显著偏离 T_c–n_s/m* 普适线性关系](../../raw/figures/majumdarInterplayChargeDensity2020/fig_9_DBZZJIZT.png)
*   **来源**：[[../papers/majumdarInterplayChargeDensity2020]]
*   **关键特征**：偏离普适线表明 CDW-超导共存材料中超导机制不同于传统单带超导体。

### 4. (s+s)-波双能隙拟合超流密度
(s+s)-波双能隙拟合超流密度与抗磁位移，与实验数据高度吻合。

![图：图3 常压下σ_sc与λ_eff^-2的温度依赖及抗磁位移；(s+s)-波双能隙拟合](../../raw/figures/Islam2025enhancement/fig_3_SJKFU38M.png)
*   **来源**：[[../papers/Islam2025enhancement]]
*   **关键特征**：双能隙比值 ~2.5，与 Andreev 反射能隙比 Δ₁/Δ₂ 一致，支持两能带超导模型。

---

## 🧲 高压与磁场调控 (Pressure & Field Tuning)

### 5. 高压上临界场：NbS₂ 饱和 vs NbSe₂ 上翘
高压上临界场：NbS₂ 低温饱和（WHH+泡利顺磁，1.8 T）；NbSe₂ 上翘（Gurevich 双带，7.2 T）。

![图：图7 高压上临界场：NbS₂ 低温饱和（WHH+泡利顺磁，1.8 T）；NbSe₂ 上翘（Gurevich 双带，7.2 T）](../../raw/figures/majumdarInterplayChargeDensity2020/fig_7_QX7KQHHB.png)
*   **来源**：[[../papers/majumdarInterplayChargeDensity2020]]
*   **关键特征**：双带上临界场行为与 Gurevich 模型定量拟合，确认两个超导能带的不同维度与耦合强度。

### 6. 压力增强超流密度与温和 Tc 上升
不同压力下归一化超流密度，λ_eff^-2(0) 增幅显著（4H=75%）但 Tc 仅温和上升。

![图：图4 不同压力下归一化超流密度；λ_eff^-2(0)增幅4H=75%/2H=32%/NbS2=20%，Tc仅温和上升](../../raw/figures/Islam2025enhancement/fig_4_EH6DKUBG.png)
*   **来源**：[[../papers/Islam2025enhancement]]
*   **关键特征**：压力主要通过增大态密度而非 Tc 本身调控超导，与 McMillan 公式中 D(ε_F) 的调控作用一致。

### 7. CDW 波矢与超导共存下的能隙行为
CDW 打开能隙后的超导能隙行为，CDW 与超导序参量的空间共存与竞争。

![图：近公度相实空间结构：δρ(r) 与 Kagome DC 网络；相位 π 滑移与振幅在 DC 处下降 >30%](../../raw/figures/Chen2019superconductivity/fig_2_WA3G7MTL.png)
*   **来源**：[[../papers/Chen2019superconductivity]]
*   **关键特征**：Kagome 缺陷簇（DC）网络中的 CDW 序与超导序共存，DC 处振幅下降但超导能隙保持不变。

---

## 🔗 相关概念与实体 (Related Concepts & Entities)

**核心概念**：[[../concepts/superconducting-dome|超导穹顶]]、[[../concepts/multiband-superconductivity|多带超导]]、[[../concepts/charge-density-wave|电荷密度波 (CDW)]]、[[../concepts/pair-density-wave|对密度波]]、[[../concepts/andreev-reflection|Andreev 反射]]、[[../concepts/mcmillan-ginzburg-landau-theory|McMillan-GL 理论]]、[[../concepts/london-penetration-depth|伦敦穿透深度]]、[[../concepts/uppercritical-field|上临界场]]、[[../concepts/s-wave-superconductor|s 波超导体]]、[[../concepts/ferroelectric-superconductivity|铁电超导]]

**代表性材料**：[[../entities/NbSe2|NbSe₂]]、[[../entities/NbS2|NbS₂]]

File: wiki/figures/experimental-setups-spectroscopy-diffraction.md
# 谱学、衍射与宏观表征 (Spectroscopy, Diffraction & Macroscopic Probes)

> 收录 XRD、TEM、EPR、磁光、太赫兹光谱等宏观谱学与衍射表征手段的实验装置、数据图谱及物理解释，涵盖结构精修、相纯度确认、磁性结构测定与电输运测量等关键环节。本页为 [[experimental-setups|实验测试与测量装置]] 的子页面。

[[科研Wiki/wiki/figures/experimental-setups|← 返回实验装置索引]]

---

## 📡 谱学、衍射与宏观表征 (Spectroscopy, Diffraction & Macroscopic Probes)

### 1. NiI₂ 的太赫兹时域光谱测量
示意在 NiI₂ 上开展太赫兹透射与反射测量的几何配置，用于探测低频电磁激发与磁电响应。

![图：NiI₂ 太赫兹透射 (a) 与反射 (b) 测量装置示意图](../../raw/figures/RecentAdvancesGrowth2025/fig_12_QGZQG6H2.png)
*   **来源**：[[../papers/RecentAdvancesGrowth2025]]
*   **关键特征**：THz-TDS 可直接触及多铁相变附近的自旋-晶格耦合模式。

### 2. NiI₂ 晶体的 X 射线与电子衍射
通过单晶/粉末 XRD 与 TEM 电子衍射确认 NiI₂ 的晶体结构、相纯度与取向。

![图：NiI₂ 单晶与粉末 XRD 图谱及 TEM 电子衍射花样](../../raw/figures/RecentAdvancesGrowth2025/fig_13_SXZWC8HQ.png)
*   **来源**：[[../papers/RecentAdvancesGrowth2025]]

### 3. 单层 Cr₂S₃ 的 AFM/XRD/XPS 联合表征
AFM 高度、XRD 摇摆曲线与 XPS 化学态联合验证外延单层 Cr₂S₃ 的厚度、取向与化学键合。

<table><thead><tr><th>表征手段</th><th>特征参数</th><th>结果</th></tr></thead><tbody><tr><td>AFM</td><td>高度轮廓</td><td>证实为单一单元层（1.8 nm）</td></tr><tr><td>XRD</td><td>θ 摇摆曲线</td><td>半高宽局限在 84.0°–85.5°</td></tr><tr><td>XPS</td><td>化学态</td><td>形成 Cr₂S₃ 及 Al-S 键（连接单层或基底）</td></tr></tbody></table>

*   **来源**：[[../papers/RecentAdvancesGrowth2025]]

---


### 4. 图4 概率函数对比

概率函数对比

![图：图4 概率函数对比](../../raw/figures/Nakanishi2009full/fig_4_C7TIS8Z6.png)
*   **来源**：[[../papers/Nakanishi2009full]]

### 5. 图1 77 K 下 (BEDT-TTF)₁.₅CuCl₂(a) 与 (BEDT-TTF)₁.₅CuBr₂(b) 的 X 波段 EPR 谱，同时显示 BEDT-TTF⁺ 自由基峰与 Cu(II) 四重超精细分裂，Br 化物中 Cu(II) 信号更强

77 K 下 (BEDT-TTF)₁.₅CuCl₂(a) 与 (BEDT-TTF)₁.₅CuBr₂(b) 的 X 波段 EPR 谱，同时显示 BEDT-TTF⁺ 自由基峰与 Cu(II) 四重超精细分裂，Br 化物中 Cu(II) 信号更强

![图：图1 77 K 下 (BEDT-TTF)₁.₅CuCl₂(a) 与 (BEDT-TTF)₁.₅CuBr₂(b) 的 X 波段 EPR 谱，同时显示 BEDT-TTF⁺ 自由基峰与 Cu(II) 四重超精细分裂，Br 化物中 Cu(II) 信号更强](../../raw/figures/Unknown2003charge/fig_1_PVI4APFY.png)
*   **来源**：[[../papers/Unknown2003charge]]

### 6. 表2 BEDT-TTF 及两种化合物的循环伏安峰电位 (V vs Ag/Ag⁺)

表2 BEDT-TTF 及两种化合物的循环伏安峰电位 (V vs Ag/Ag⁺)

![表：表2 BEDT-TTF 及两种化合物的循环伏安峰电位 (V vs Ag/Ag⁺)](../../raw/figures/Unknown2003charge/tab_2_D6DYHUT9.png)
*   **来源**：[[../papers/Unknown2003charge]]

### 7. 图模型构建示意图



![图：图模型构建示意图](../../raw/figures/Wei2021/fig_1_UIMKRHUI.png)
*   **来源**：[[../papers/Wei2021]]

### 8. 图4 黑色多晶型TTF-CA压片的循环伏安曲线（±6 V，近线性电阻行为）

黑色多晶型TTF-CA压片的循环伏安曲线（±6 V，近线性电阻行为）

![图：图4 黑色多晶型TTF-CA压片的循环伏安曲线（±6 V，近线性电阻行为）](../../raw/figures/Wixtrom2011electrical/fig_4_MP2B22N5.png)
*   **来源**：[[../papers/Wixtrom2011electrical]]

### 9. 图连续冷却的等温离散化



![图：图连续冷却的等温离散化](../../raw/figures/Zhang2002b/fig_2_XUHQZPIE.png)
*   **来源**：[[../papers/Zhang2002b]]

### 10. 图CA邻居定义



![图：图CA邻居定义](../../raw/figures/Zhang2002b/fig_4_GILHIVAN.png)
*   **来源**：[[../papers/Zhang2002b]]

### 11. 图实验与模拟对比



![图：图实验与模拟对比](../../raw/figures/Zhang2002b/fig_7_XNUWJQCG.png)
*   **来源**：[[../papers/Zhang2002b]]

### 12. 图1°C/s下实验金相与模拟组织对比



![图：图1°C/s下实验金相与模拟组织对比](../../raw/figures/Zhang2003a/fig_11_C5MNERW5.png)
*   **来源**：[[../papers/Zhang2003a]]

### 13. 图2 1421/1422/1441/1661原子对示意图

1421/1422/1441/1661原子对示意图

![图：图2 1421/1422/1441/1661原子对示意图](../../raw/figures/Zhang2019a/fig_2_34UVRTQI.png)
*   **来源**：[[../papers/Zhang2019a]]

### 14. 图6 螺旋((Eu,Y)MnO₃)与非螺旋(YMn₂O₅交换伸缩)磁致电电性对比及P∥e₃×Q定则

螺旋((Eu,Y)MnO₃)与非螺旋(YMn₂O₅交换伸缩)磁致电电性对比及P∥e₃×Q定则

![图：图6 螺旋((Eu,Y)MnO₃)与非螺旋(YMn₂O₅交换伸缩)磁致电电性对比及P∥e₃×Q定则](../../raw/figures/cheongMultiferroicsMagneticTwist2007a/fig_6_7B4LX9VV.png)
*   **来源**：[[../papers/cheongMultiferroicsMagneticTwist2007a]]

### 15. PAW 数据集与 US-PP 参数：价态、截断半径、截断能（表II）

PAW 数据集与 US-PP 参数：价态、截断半径、截断能（表II）

![表：PAW 数据集与 US-PP 参数：价态、截断半径、截断能（表II）](../../raw/figures/kresseUltrasoftPseudopotentialsProjector1999c/tab_2_KYMT83C9.png)
*   **来源**：[[../papers/kresseUltrasoftPseudopotentialsProjector1999c]]

### 16. 图3 热学性质：PbZr0.95Ti0.05O3电卡ΔT>12 K；热释电本征/外禀/次级贡献解耦；BaTiO3单晶直接vs间接电卡测量对比；PZT中电场可逆调控热导率~11%

热学性质：PbZr0.95Ti0.05O3电卡ΔT>12 K；热释电本征/外禀/次级贡献解耦；BaTiO3单晶直接vs间接电卡测量对比；PZT中电场可逆调控热导率~11%

![图：图3 热学性质：PbZr0.95Ti0.05O3电卡ΔT>12 K；热释电本征/外禀/次级贡献解耦；BaTiO3单晶直接vs间接电卡测量对比；PZT中电场可逆调控热导率~11%](../../raw/figures/martinThinfilmFerroelectricMaterials2016/fig_3_E2ECUFLB.png)
*   **来源**：[[../papers/martinThinfilmFerroelectricMaterials2016]]

### 17. 图7 Ti3C2Tx经DMSO插层—水分层—丁达尔效应胶体—过滤成纸的全过程示意

Ti3C2Tx经DMSO插层—水分层—丁达尔效应胶体—过滤成纸的全过程示意

![图：图7 Ti3C2Tx经DMSO插层—水分层—丁达尔效应胶体—过滤成纸的全过程示意](../../raw/figures/naguib25thAnniversaryArticle2013a/fig_8_EKWLWV8J.png)
*   **来源**：[[../papers/naguib25thAnniversaryArticle2013a]]

### 18. 图1 顺电/弛豫体/反铁电/铁电四种极性有序度示意

顺电/弛豫体/反铁电/铁电四种极性有序度示意

![图：图1 顺电/弛豫体/反铁电/铁电四种极性有序度示意](../../raw/figures/neumayerCompetingPolarPhases2025/fig_1_4FMFYJBN.png)
*   **来源**：[[../papers/neumayerCompetingPolarPhases2025]]

### 19. 图1 增强因子对比

增强因子对比

![图：图1 增强因子对比](../../raw/figures/perdewGeneralizedGradientApproximation1996a/fig_1_JDC9MYFC.png)
*   **来源**：[[../papers/perdewGeneralizedGradientApproximation1996a]]

### 20. 图1：原始Si32O64和CsxSi32O64的粉末衍射图样(a)及结构函数S(Q)(b)



![图：图1：原始Si32O64和CsxSi32O64的粉末衍射图样(a)及结构函数S(Q)(b)](../../raw/figures/petkovStructureIntercalatedCs2002/fig_1_2TLQSU8V.png)
*   **来源**：[[../papers/petkovStructureIntercalatedCs2002]]

### 21. 图1 PAW加性缀加示意：(a)全空间平面波赝量，(b)减赝单中心项，(c)加全电子单中心项

PAW加性缀加示意：(a)全空间平面波赝量，(b)减赝单中心项，(c)加全电子单中心项

![图：图1 PAW加性缀加示意：(a)全空间平面波赝量，(b)减赝单中心项，(c)加全电子单中心项](../../raw/figures/shishkinImplementationPerformanceFrequencydependentGWmethod2006/fig_1_VIE5IKT4.png)
*   **来源**：[[../papers/shishkinImplementationPerformanceFrequencydependentGWmethod2006]]

### 22. ED Fig.1 NiI2 晶体的 X 射线与电子衍射

ED Fig.1 NiI2 晶体的 X 射线与电子衍射

![图：ED Fig.1 NiI2 晶体的 X 射线与电子衍射](../../raw/figures/songEvidenceSinglelayerVan2022/fig_1_GZQKY2GB.png)
*   **来源**：[[../papers/songEvidenceSinglelayerVan2022]]

### 23. 图3 近网法修正向量机制：累积离格轨迹偏差并在分量超半格时触发修正步

近网法修正向量机制：累积离格轨迹偏差并在分量超半格时触发修正步

![图：图3 近网法修正向量机制：累积离格轨迹偏差并在分量超半格时触发修正步](../../raw/figures/tangGridbasedBaderAnalysis2009/fig_3_RLCNJDLK.png)
*   **来源**：[[../papers/tangGridbasedBaderAnalysis2009]]

### 24. 图4 三高斯二维模型上在网法/近网法/边缘精修后分割面对比

三高斯二维模型上在网法/近网法/边缘精修后分割面对比

![图：图4 三高斯二维模型上在网法/近网法/边缘精修后分割面对比](../../raw/figures/tangGridbasedBaderAnalysis2009/fig_4_4NLPJJC7.png)
*   **来源**：[[../papers/tangGridbasedBaderAnalysis2009]]

### 25. 图5 机制示意：空穴-阴离子对→干燥下电荷陷阱→潮湿下水屏蔽释放空穴

机制示意：空穴-阴离子对→干燥下电荷陷阱→潮湿下水屏蔽释放空穴

![图：图5 机制示意：空穴-阴离子对→干燥下电荷陷阱→潮湿下水屏蔽释放空穴](../../raw/figures/wangScreeningEnabledChemiresistiveMoisture2025/fig_5_9LMI39W9.png)
*   **来源**：[[../papers/wangScreeningEnabledChemiresistiveMoisture2025]]

### 26. 图6 Zn2(TTFTB)独特性：S···S距离、单晶EPR、CV、干湿活化能对比

Zn2(TTFTB)独特性：S···S距离、单晶EPR、CV、干湿活化能对比

![图：图6 Zn2(TTFTB)独特性：S···S距离、单晶EPR、CV、干湿活化能对比](../../raw/figures/wangScreeningEnabledChemiresistiveMoisture2025/fig_6_CWIG2WCN.png)
*   **来源**：[[../papers/wangScreeningEnabledChemiresistiveMoisture2025]]

### 27. 图1 反铁电耦合的自发应变：纳米条纹超结构、SAED卫星斑、原位XRD温变曲线

反铁电耦合的自发应变：纳米条纹超结构、SAED卫星斑、原位XRD温变曲线

![图：图1 反铁电耦合的自发应变：纳米条纹超结构、SAED卫星斑、原位XRD温变曲线](../../raw/figures/xuTwodimensionalFerroelasticityVan2021/fig_1_3385VJAN.png)
*   **来源**：[[../papers/xuTwodimensionalFerroelasticityVan2021]]

### 28. T-CoZr₂S₄ 极化翻转路径上的磁基态演化

DFT 计算显示 CoZr₂S₄ 沿极化翻转路径磁基态经历 FM-AFM-FM 序列，磁各向异性能（MAE）同步变化。

![图：T-CoZr2S4 极化翻转路径上磁基态 FM-AFM-FM 与 MAE 变化](../../raw/figures/zhaoRealization2DMultiferroic2024/fig_6_D3YLN99Y.png)
*   **来源**：[[../papers/zhaoRealization2DMultiferroic2024]]
*   **关键特征**：极化翻转路径上磁耦合符号反转，是磁电耦合的能量学证据。

### 29. 蛋白质中氢键通道示意

示意蛋白质 α 螺旋中由肽基基团构成的氢键通道（W/M/J/X 位点），为量子孤子传输提供结构基础。

![图：蛋白质中氢键通道示意，标注 W/M/J/X](../../raw/figures/fornerQuantumTemperatureEffects1993/fig_1_ZWUNGVGZ.png)
*   **来源**：[[../papers/fornerQuantumTemperatureEffects1993]]
*   **关键特征**：氢键链沿螺旋轴周期性排列，支持 Davydov 孤子的能量传输模型。

### 30. 单链与三链参数对比

对比单链 W=13/M=114m_p 与 W=39/M=342m_p 两套参数，验证需 3 倍参数设置才能复现三链体系行为。

![图：单链 W=13/M=114m_p 与 W=39/M=342m_p 对比，验证 3 倍参数才能复现三链](../../raw/figures/fornerQuantumTemperatureEffects1993/fig_6_T99ZL7CA.png)
*   **来源**：[[../papers/fornerQuantumTemperatureEffects1993]]
*   **关键特征**：质量与弹性常数的 3 倍标度关系是多链耦合模型的必要条件。

### 31. 标量非粒子耦合 κλ_S 全区间灵敏度（pp→pl⁻l⁺p）

在 0.0015<ξ<0.5 范围内，pp→pl⁻l⁺p 过程对标量非粒子耦合 κλ_S 的 95% C.L. 灵敏度（p_t>460 GeV，Λ_U=3 TeV）。

![图：0.0015<ξ<0.5下pp→pl⁻l⁺p对标量非粒子耦合κλ_S的95% C.L.灵敏度（泊松，p_t>460 GeV，Λ_U=3 TeV）](../../raw/figures/Şahin2009probe/fig_4_NTIETFGK.png)
*   **来源**：[[../papers/Şahin2009probe]]

### 32. 标量非粒子耦合低 ξ 区间灵敏度

在 0.0015<ξ<0.15 区间内 pp→pl⁻l⁺p 对 κλ_S 的灵敏度（p_t>420 GeV）。

![图：0.0015<ξ<0.15下pp→pl⁻l⁺p对κλ_S的灵敏度（p_t>420 GeV）](../../raw/figures/Şahin2009probe/fig_5_XZSGU74U.png)
*   **来源**：[[../papers/Şahin2009probe]]

### 33. 标量非粒子耦合高 ξ 区间灵敏度

在 0.1<ξ<0.5 区间内 pp→pl⁻l⁺p 对 κλ_S 的灵敏度（p_t>30 GeV，高质量阈值自动压制 SM 本底）。

![图：0.1<ξ<0.5下pp→pl⁻l⁺p对κλ_S的灵敏度（p_t>30 GeV，高质量阈值自动压制SM）](../../raw/figures/Şahin2009probe/fig_6_59VPQQT6.png)
*   **来源**：[[../papers/Şahin2009probe]]

### 34. 张量非粒子耦合 λ₂λ'₂ 全区间灵敏度

在 0.0015<ξ<0.5 范围内 pp→pl⁻l⁺p 对张量非粒子耦合 λ₂λ'₂ 的灵敏度（d_U=3.001/3.01）。

![图：pp→pl⁻l⁺p对张量非粒子耦合λ_2λ'_2的灵敏度（0.0015<ξ<0.5，d_U=3.001/3.01）](../../raw/figures/Şahin2009probe/fig_7_97Z4P8AM.png)
*   **来源**：[[../papers/Şahin2009probe]]

### 35. 张量非粒子耦合高 ξ 区间灵敏度

在 0.1<ξ<0.5 区间内 pp→pl⁻l⁺p 对张量耦合 λ₂λ'₂ 的灵敏度。

![图：pp→pl⁻l⁺p对张量非粒子耦合λ_2λ'_2的灵敏度（0.1<ξ<0.5）](../../raw/figures/Şahin2009probe/fig_8_P76UTHDA.png)
*   **来源**：[[../papers/Şahin2009probe]]

### 36. 基于 χ² 角分布的标量耦合灵敏度

基于 χ² 角分布的 pp→pl⁻l⁺p 对标量 κλ_S 的灵敏度，d_U 接近 1 时极强、超过 1.5 后迅速恶化。

![图：基于χ²角分布的pp→pl⁻l⁺p对标量κλ_S的灵敏度，d_U接近1时极强、>1.5后迅速恶化](../../raw/figures/Şahin2009probe/fig_9_FB963TB8.png)
*   **来源**：[[../papers/Şahin2009probe]]
*   **关键特征**：χ² 角分布形状对 d_U 极度敏感，接近共形极限（d_U→1）时鉴别力最强。

### 37. 基于 χ² 的张量耦合灵敏度

基于 χ² 的 pp→pl⁻l⁺p 对张量 λ₂λ'₂ 的灵敏度。

![图：基于χ²的pp→pl⁻l⁺p对张量λ_2λ'_2的灵敏度](../../raw/figures/Şahin2009probe/fig_10_2NJEIZDU.png)
*   **来源**：[[../papers/Şahin2009probe]]

### 38. 双光子道标量耦合 κ 全区间灵敏度

在 0.0015<ξ<0.5 范围内 pp→pγγp 对标量非粒子耦合 κ 的 95% C.L. 灵敏度（√s_γγ>250 GeV，|η|<0.88）。

![图：0.0015<ξ<0.5下pp→pγγp对标量κ的95% C.L.灵敏度（√s_γγ>250 GeV，|η|<0.88）](../../raw/figures/Şahin2009probe/fig_13_UU6JKTFN.png)
*   **来源**：[[../papers/Şahin2009probe]]

### 39. 双光子道标量耦合低 ξ 区间灵敏度

在 0.0015<ξ<0.15 区间内 pp→pγγp 对 κ 的灵敏度。

![图：0.0015<ξ<0.15下pp→pγγp对κ的灵敏度](../../raw/figures/Şahin2009probe/fig_14_9UDERWFX.png)
*   **来源**：[[../papers/Şahin2009probe]]

### 40. 双光子道标量耦合高 ξ 区间灵敏度

在 0.1<ξ<0.5 区间内 pp→pγγp 对 κ 的灵敏度（d_U>1.1 时此接受度最优）。

![图：0.1<ξ<0.5下pp→pγγp对κ的灵敏度（d_U>1.1时此接受度最优）](../../raw/figures/Şahin2009probe/fig_15_ZIDG43WZ.png)
*   **来源**：[[../papers/Şahin2009probe]]

### 41. 双光子道张量耦合 λ'₂ 灵敏度

pp→pγγp 对张量非粒子耦合 λ'₂ 的灵敏度，0.0015<ξ<0.5 与 0.1<ξ<0.5 两个区间的探测潜力接近。

![图：pp→pγγp对张量λ'_2的灵敏度：0.0015<ξ<0.5与0.1<ξ<0.5潜力接近](../../raw/figures/Şahin2009probe/fig_16_GPQM6E9C.png)
*   **来源**：[[../papers/Şahin2009probe]]

### 42. 亮度与阈值对标量耦合灵敏度的影响

汇总不同积分亮度与 p_t,min 截断下 κλ_S 的灵敏度区间（0.0015<ξ<0.5）。

![表：0.0015<ξ<0.5下不同亮度与p_t,min对应的κλ_S灵敏度区间](../../raw/figures/Şahin2009probe/tab_1_JYQKZXWA.png)
*   **来源**：[[../papers/Şahin2009probe]]


---

## 🔗 相关概念与实体 (Related Concepts & Entities)

**核心概念**：[[../concepts/x-ray-diffraction|X 射线衍射 (XRD)]]、[[../concepts/neutron-diffraction|中子衍射]]、[[../concepts/magnetic-optical-imaging|磁光成像]]、[[../concepts/electron-paramagnetic-resonance|电子顺磁共振 (EPR)]]、[[../concepts/density-functional-theory|密度泛函理论 (DFT)]]、[[../concepts/martensitic-transformation|马氏体相变]]、[[../concepts/commensurate-cdw|公度电荷密度波]]、[[../concepts/hydrogen-bond|氢键]]、[[../concepts/quantum-tunneling|量子隧穿]]、[[../concepts/davydov-soliton|达维多夫孤子]]

**相关材料/实体**：[[../entities/alpha-Fe2O3|α-Fe₂O₃]]、[[../entities/BaTiO3|BaTiO₃]]、[[../entities/PbTiO3|PbTiO₃]]、[[../entities/PZT|PZT]]、[[../entities/Ti3C2Tx|Ti₃C₂Tₓ MXene]]、[[../entities/black-phosphorus|黑磷]]

File: wiki/figures/heterostructures-stacking-multiferroic-materials.md
# 多铁与磁电异质结：多铁材料 (Multiferroic & Magnetoelectric Heterostructures: Multiferroic Materials)

> 收录二维多铁候选体系（X₂NO₂、ScCrP₂Se₆、FGT、黑磷、GdI₂、CrTe₂、NiI₂、Cr₄S₄FBr₂ 等）的结构、电子结构与极化表征，滑移铁电控磁机制，以及实验 PFM/MFM/STM/Raman 与拓扑自旋结构等绘图。

[[科研Wiki/wiki/figures/heterostructures-stacking-multiferroic|← 返回多铁与磁电异质结总览]]

---

## 💻 第一性原理计算多铁材料 (DFT Multiferroic Compounds)

### 1. X₂NO₂ 单层三相晶体结构与声子谱
顶视与侧视展示 X₂NO₂ 单层 fcc、FE-ZB′、FE-WZ′ 三相的原子结构，并给出 Tl₂NO₂ 三相的声子色散谱以验证动力学稳定性。

![图：X₂NO₂ 单层 fcc/FE-ZB′/FE-WZ′ 三相结构与 Tl₂NO₂ 声子谱](../../raw/figures/aiFerroelectricityCoexistedPorbital2022/fig_1_4T7YPY8F.png)
*   **来源**：[[../papers/aiFerroelectricityCoexistedPorbital2022]]
*   **关键特征**：FE-ZB′ 与 FE-WZ′ 两相均无虚频，证实 p 轨道铁电相的动力学稳定性。

### 2. FE-WZ′ X₂NO₂ 电子结构与自旋电荷密度
PBE 水平下 FE-WZ′ X₂NO₂ 单层的自旋极化能带与元素分辨 PDOS，以及 sAFM 与 FM 构型的自旋电荷密度顶/侧视图。

![图：FE-WZ′ X₂NO₂ 自旋极化能带、PDOS 与 sAFM/FM 自旋电荷密度](../../raw/figures/aiFerroelectricityCoexistedPorbital2022/fig_2_L8RANRZE.png)
*   **来源**：[[../papers/aiFerroelectricityCoexistedPorbital2022]]
*   **关键特征**：自旋电荷密度等势面取 0.1 e/Å³，青色与橙色分别表示自旋向上与向下电子。

### 3. X₂NO₂ 铁电极化与静电势
弛豫单层沿 z 方向的静电势曲线（上下真空能级差定义为 ΔΦ），以及 FE-WZ′ 相对 fcc Tl₂NO₂、FE-ZB′ 相对 fcc In₂NO₂ 的电荷密度差。

![图：X₂NO₂ 静电势差与 FE/fcc 相间电荷密度差](../../raw/figures/aiFerroelectricityCoexistedPorbital2022/fig_3_T6UG5N7Z.png)
*   **来源**：[[../papers/aiFerroelectricityCoexistedPorbital2022]]
*   **关键特征**：绿色/黄色/紫色分别表示电荷耗尽、积累与电极化方向，量化 p 轨道铁电的极化强度。

### 4. Tl₂NO₂/WTe₂ 异质结中的磁电效应
极化向上与向下两种 Tl₂NO₂/WTe₂ 异质结的自旋分辨电荷密度差，以及对应构型的自旋分辨能带结构。

![图：Tl₂NO₂/WTe₂ 异质结极化上/下态的电荷密度差与自旋分辨能带](../../raw/figures/aiFerroelectricityCoexistedPorbital2022/fig_4_CBUZJBZC.png)
*   **来源**：[[../papers/aiFerroelectricityCoexistedPorbital2022]]
*   **关键特征**：极化翻转改变界面电荷转移，可实现对 WTe₂ 自旋通道的电学调控。

### 5. Sc₂P₂Se₆ 与 ScCrP₂Se₆ 单层铁电相结构
铁电相下 Sc₂P₂Se₆ 与 ScCrP₂Se₆ 单层的顶视与侧视结构，菱形表示原胞，箭头标示电极化方向。

![图：Sc₂P₂Se₆ 与 ScCrP₂Se₆ 单层 FE 相的顶/侧视原子结构](../../raw/figures/fengFerroelectricityMultiferroicityTwodimensional2020/fig_1_KNUZRZVA.png)
*   **来源**：[[../papers/fengFerroelectricityMultiferroicityTwodimensional2020]]
*   **关键特征**：Cr 取代 Sc 位引入局域磁矩，使 ScCrP₂Se₆ 成为二维多铁候选。

### 6. 铁电极化随归一化位移的变化
Sc₂P₂Se₆ 与 ScCrP₂Se₆ 单层的铁电极化作为沿 c 轴归一化位移的函数曲线，呈现典型双势阱铁电回线。

![图：Sc₂P₂Se₆ 与 ScCrP₂Se₆ 极化随沿 c 轴位移的变化曲线](../../raw/figures/fengFerroelectricityMultiferroicityTwodimensional2020/fig_2_EBAXUVA2.png)
*   **来源**：[[../papers/fengFerroelectricityMultiferroicityTwodimensional2020]]
*   **关键特征**：Cr 取代后仍保持可逆极化翻转，证实铁电性与磁性共存。

### 7. ScCrP₂Se₆ FE/AFE 相能量与磁各向异性
FE 相（FM、AFM）与 AFE 相（FM、AFM1–3）相对能量（最低能量取零），以及 (110) 面内随角度变化的磁各向异性能，插图给出相邻 Cr 离子间距。

![图：ScCrP₂Se₆ FE/AFE 各磁序相对能量及角依赖 MAE](../../raw/figures/fengFerroelectricityMultiferroicityTwodimensional2020/fig_4_BA9J7JI8.png)
*   **来源**：[[../papers/fengFerroelectricityMultiferroicityTwodimensional2020]]
*   **关键特征**：确定磁基态构型并量化电极化相对自旋取向的调控。

### 8. 双层 FGT 滑移结构与极化等高线
双层 Fe₃GeTe₂ 初始态 IM、state-1 与 state-2 的原子结构，state-1/2 由层间滑移 (1/3,−1/3) 与 (−1/3,1/3) 获得；并给出垂直极化随滑移方向与距离的等高线图。

![图：双层 FGT IM/state-1/state-2 原子结构及极化-滑移等高线](../../raw/figures/miaoMagneticFerroelectricMetal2024/fig_1_SVDXYJ6N.png)
*   **来源**：[[../papers/miaoMagneticFerroelectricMetal2024]]
*   **关键特征**：橙色箭头标示极化方向、红色箭头标示 Fe 位自旋方向，证实磁性铁电金属性。

### 9. FGT 单层与双层自旋极化能带
FGT 单层以及 state-1/state-2 双层的自旋极化能带结构对比。

![图：FGT 单层与 state-1/state-2 双层的自旋极化能带](../../raw/figures/miaoMagneticFerroelectricMetal2024/fig_2_HRQRQ5VP.png)
*   **来源**：[[../papers/miaoMagneticFerroelectricMetal2024]]
*   **关键特征**：层间滑移改变带边自旋分裂，反映极化对电子结构的调制。

### 10. state-1 双层 FGT 的 Fe-d 轨道投影态密度与能带
state-1 双层 FGT 的 Fe-d 轨道投影 DOS，以及 state-1、state-2 自旋上/下的 Fe-d 轨道分辨能带，费米能级移至零。

![图：state-1 双层 FGT 的 Fe-d PDOS 与 state-1/2 轨道分辨能带](../../raw/figures/miaoMagneticFerroelectricMetal2024/fig_3_JXUJYRXV.png)
*   **来源**：[[../papers/miaoMagneticFerroelectricMetal2024]]
*   **关键特征**：费米能级附近 Fe-d 态主导，两极化态呈现自旋通道不对称。

### 11. 双层 FGT 极化随双轴应变的变化
state-1 与 state-2 双层 FGT 的垂直极化分别作为双轴面内应变的函数曲线。

![图：state-1/state-2 双层 FGT 极化随双轴面内应变的变化](../../raw/figures/miaoMagneticFerroelectricMetal2024/fig_4_WEH6C4WM.png)
*   **来源**：[[../papers/miaoMagneticFerroelectricMetal2024]]
*   **关键特征**：应变为极化提供连续可调变量，可用于应变电子学调控磁电极化。

### 12. 单层 BP 原子结构、ELF 与能带
单层黑磷（BP）的键长键角标注结构、等值面 0.85 eÅ⁻³ 的电子局域化函数（ELF）顶/侧视图，以及 GGA–PBE 与 HSE06 计算的能带结构对比。

![图：单层 BP 原子结构、ELF 与 GGA-PBE/HSE06 能带](../../raw/figures/shenEmergenceMultipleFerroelectric2025/fig_1_MY8J9UHZ.png)
*   **来源**：[[../papers/shenEmergenceMultipleFerroelectric2025]]
*   **关键特征**：HSE06 带隙显著大于 PBE，为多层堆叠铁电分析提供电子结构基准。

### 13. 双层 BP 堆叠构型与势能面
双层 BP 多种堆叠构型的顶/侧视图，以及以 AB 堆叠为 (0,0) 参考的二维势能面等高线，ΔE = E − E_AB。

![图：双层 BP 各种堆叠构型与二维滑移势能面](../../raw/figures/shenEmergenceMultipleFerroelectric2025/fig_2_QI5K64ZX.png)
*   **来源**：[[../papers/shenEmergenceMultipleFerroelectric2025]]
*   **关键特征**：AB 为基态，周围 AE/AF 等亚稳态构成多重铁电序的能量景观。

### 14. 三层 BP 堆叠能量与面内/面外极化
三层 BP 不同堆叠构型（蓝虚线内为相邻层 AB 或 AE/AF 堆叠），及其相对能量、面外极化与面内极化，基态 BAB 能量取零。

![图：三层 BP 堆叠构型及对应能量、面外/面内极化](../../raw/figures/shenEmergenceMultipleFerroelectric2025/fig_3_S9T32KZ9.png)
*   **来源**：[[../papers/shenEmergenceMultipleFerroelectric2025]]
*   **关键特征**：三层中可共存面内与面外极化，涌现多重铁电序。

### 15. 三层 BP 极性态转换与差分电荷密度
EAB、BAE、BAF 极性态之间的转换及其差分电荷密度（黄/蓝等势面 3×10⁻⁴ eÅ⁻³ 表示电子积累/耗尽），CI-NEB 计算的翻转路径及声子色散。

![图：三层 BP 极性态转换、CI-NEB 翻转路径与声子谱](../../raw/figures/shenEmergenceMultipleFerroelectric2025/fig_4_GJH2FEXC.png)
*   **来源**：[[../papers/shenEmergenceMultipleFerroelectric2025]]
*   **关键特征**：BAB 与 EAF 为中间态，路径能垒决定多层 BP 铁电翻转可行性。

### 16. 四层 BP 堆叠极化与翻转路径
四层 BP 相邻层取 AB 或 AE(AF) 的堆叠构型（E′ 由 E 平移 (0,0.5) 得到），面外/面内极化及相邻面外极化态之间的动力学路径。

![图：四层 BP 堆叠构型、面外/面内极化与翻转能垒](../../raw/figures/shenEmergenceMultipleFerroelectric2025/fig_5_P77WFBTX.png)
*   **来源**：[[../papers/shenEmergenceMultipleFerroelectric2025]]
*   **关键特征**：ΔE_i 标示各中间态能量，展示层数增加对翻转路径的影响。

### 17. BP 厚 slab 的 ABABABAE/AF 堆叠与翻转
含 ABABABAE 或 ABABABAF 堆叠的 BP 厚 slab 原子结构（灰色虚线框为对应基态 ABABABAB 的移动块）、沿 c 轴的平面平均静电势及 CI-NEB 翻转路径。

![图：BP 厚 slab ABABABAE/AF 结构、静电势与翻转路径](../../raw/figures/shenEmergenceMultipleFerroelectric2025/fig_6_ZUCEYMP5.png)
*   **来源**：[[../papers/shenEmergenceMultipleFerroelectric2025]]
*   **关键特征**：厚层极限下仍保持可翻转的界面极化，对器件应用有意义。

### 18. Cr₄S₄FBr₂ 能带、静电势与翻转路径
单层 Cr₄S₄FBr₂ 在正（P↑）、负（P↓）极化态下的自旋分辨能带与 TDOS、−0.1 至 2.0 Ry 等值面静电势，以及两稳态间铁电翻转路径的能量演化（插图为初态、中间态与末态几何）。

![图：Cr₄S₄FBr₂ P↑/P↓ 能带、静电势与铁电翻转路径](../../raw/figures/yuFerroelectricControlMagnetism2026/fig_2_5KVKTVLU.png)
*   **来源**：[[../papers/yuFerroelectricControlMagnetism2026]]
*   **关键特征**：双势阱曲线给出铁电翻转能垒，证实极化双稳态。

### 19. Cr₄S₄FBr₂ SOC 能带、Berry 曲率与自旋纹理
P↑ 与 P↓ 态下考虑 SOC 的能带结构、费米能级附近至第 93 条占据带的 Berry 曲率，以及第 93 条带的自旋纹理。

![图：Cr₄S₄FBr₂ P↑/P↓ SOC 能带、Berry 曲率与自旋纹理](../../raw/figures/yuFerroelectricControlMagnetism2026/fig_3_Q88I2C3V.png)
*   **来源**：[[../papers/yuFerroelectricControlMagnetism2026]]
*   **关键特征**：P↑ 与 P↓ 的 Berry 曲率/自旋纹理呈镜像关系，支撑铁电对拓扑与自旋输运的调控。

### 20. T-AM₂X₄ 与 H-AM₂X₄ 插层结构
将 A 原子嵌入 1T- 与 2H-MX₂ 双层所得 T-AM₂X₄ 和 H-AM₂X₄ 结构示意，A 与 A′ 标示插层原子的不同位置。

![图：1T/2H-MX₂ 双层中插层 A 原子形成 T-/H-AM₂X₄ 结构](../../raw/figures/zhaoRealization2DMultiferroic2024/fig_1_S88Q2EF3.png)
*   **来源**：[[../papers/zhaoRealization2DMultiferroic2024]]
*   **关键特征**：插层诱导的结构不对称性是实现二维多铁性的通用构筑策略。

---

## 🧲 滑移铁电控磁 (Sliding Ferroelectric Controlled Magnetism)

### 1. 磁性-铁电-铁谷共存多铁机制示意
AA 堆积双层为 AFM 基态且无自发谷极化；滑移至 AB 或 BA 堆积后磁基态切换为 FM 并出现自发谷极化，谷极化还可通过 AB 堆积内的铁电翻转操控。

![图：AA/AB/BA 堆积中磁序与谷极化联动的多铁机制示意](../../raw/figures/xunCoexistingMagnetismFerroelectric2024/fig_1_UNCVPF48.png)
*   **来源**：[[../papers/xunCoexistingMagnetismFerroelectric2024]]
*   **关键特征**：单一滑移自由度同时控制磁性、铁电性与铁谷性，构成"铁谷多铁"。

### 2. 单层 GdI₂ 晶体结构、稳定性与电子结构
单层 GdI₂ 顶/侧视晶体结构、电子局域化函数、高对称方向声子谱、自旋极化能带、考虑 SOC 的轨道分辨能带，以及磁矩沿 +z/−z 的 SOC 能带。

![图：单层 GdI₂ 结构、ELF、声子谱与 ±z 磁矩下 SOC 能带](../../raw/figures/xunCoexistingMagnetismFerroelectric2024/fig_2_AGA9PAPG.png)
*   **来源**：[[../papers/xunCoexistingMagnetismFerroelectric2024]]
*   **关键特征**：无虚频证实动力学稳定，磁矩方向反转可调控 SOC 能带分裂。

### 3. 双层 GdI₂ 层间滑无能垒与磁序能量差
AA 与 AA′ 堆积双层 GdI₂ 上下层间的滑无能垒曲线（灰/蓝球表示 AFM/FM 基态，橙球为能量极小值），以及沿 [11̅0] 与 [100] 方向层间平移时 AFM-FM 能量差。

![图：AA/AA′ 双层 GdI₂ 滑无能垒及 AFM-FM 能量差随平移变化](../../raw/figures/xunCoexistingMagnetismFerroelectric2024/fig_3_XJ7U4H33.png)
*   **来源**：[[../papers/xunCoexistingMagnetismFerroelectric2024]]
*   **关键特征**：滑移过程中磁基态发生 AFM↔FM 切换，是滑移铁电控磁的直接体现。

### 4. GdI₂ 轨道依赖层间交换作用
轨道依赖层间交换示意图（AFM 中 dz²–dz² 跃迁允许、FM 中禁戒），AA/AB/AB′/BA′ 堆积下 Gd 最近邻 J1⊥（红）与次近邻 J2⊥（蓝），以及相应超-超交换作用示意。

![图：GdI₂ 轨道依赖层间交换 J1⊥/J2⊥ 与超-超交换路径](../../raw/figures/xunCoexistingMagnetismFerroelectric2024/fig_4_5PV9HUPZ.png)
*   **来源**：[[../papers/xunCoexistingMagnetismFerroelectric2024]]
*   **关键特征**：堆积几何改变 dz² 轨道重叠方向，决定层间磁耦合符号。

### 5. AA/AB/BA 堆积双层 GdI₂ 能带与 Berry 曲率
考虑 SOC 后 AA、AB、BA 三种堆积双层 GdI₂ 的自旋分辨能带结构与 Berry 曲率。

![图：AA/AB/BA 堆积双层 GdI₂ SOC 能带与 Berry 曲率](../../raw/figures/xunCoexistingMagnetismFerroelectric2024/fig_5_GWY2W8FP.png)
*   **来源**：[[../papers/xunCoexistingMagnetismFerroelectric2024]]
*   **关键特征**：AB/BA 堆积出现符号相反的谷极化 Berry 曲率，可通过铁电翻转反转山谷霍尔效应。

---

## 🔬 实验二维多铁材料 (Experimental 2D Multiferroics)

### 1. 单层/双层 CrTe₂ 原子结构与 STM 表征
1T-CrTe₂ 晶格结构顶/侧视图（Cr 蓝球夹于 Te 黄球之间形成 vdW 层状结构），以及石墨烯/SiC(0001) 衬底上外延单层 CrTe₂ 的 STM 形貌与线轮廓。

![图：1T-CrTe₂ 原子结构与单层 CrTe₂/石墨烯的 STM 表征](../../raw/figures/tianRoomtemperatureTwodimensionalMultiferroic2026/fig_1_USCG2SF4.png)
*   **来源**：[[../papers/tianRoomtemperatureTwodimensionalMultiferroic2026]]
*   **关键特征**：扫描参数 Vs=−0.5 V、I=50 pA，为室温二维多铁金属提供原子级成像证据。

### 2. CrTe₂ 中 z-AFM 到 FM 的电荷转移
随表面电荷密度增加由 z-AFM 向 FM 转变的结构示意（背景色标示电荷转移增强），z-AFM 与 FM 单层静电势，以及 z-AFM/FM 双层超晶格的差分电荷密度。

![图：CrTe₂ z-AFM/FM 静电势与双层超晶格差分电荷密度](../../raw/figures/tianRoomtemperatureTwodimensionalMultiferroic2026/fig_2_WFPFNDUZ.png)
*   **来源**：[[../papers/tianRoomtemperatureTwodimensionalMultiferroic2026]]
*   **关键特征**：红色为电子积累、绿色为耗尽，层间电荷转移（ICT）是室温多铁性的核心机制。

### 3. 双层 CrTe₂ 的 PFM 电写与 MFM 磁读
0 V、±6 V、±7 V、±8 V 写入电压下双层 CrTe₂ 的盒中盒 PFM 铁电畴图像，以及写入后同一区域的 MFM 图像。

![图：双层 CrTe₂ 在 0/±6/±7/±8 V 下 PFM 电写与对应 MFM 磁读](../../raw/figures/tianRoomtemperatureTwodimensionalMultiferroic2026/fig_3_85N9YJPF.png)
*   **来源**：[[../papers/tianRoomtemperatureTwodimensionalMultiferroic2026]]
*   **关键特征**：±7 V 以上电畴与磁畴完全对应，实现非易失性电写磁读。

### 4. 磁场依赖的双层 CrTe₂ PFM/MFM
外磁场强度 0、500、900、1300 Oe 写入后双层 CrTe₂ 的盒中盒 PFM 图像及对应 MFM 图像。

![图：0/500/900/1300 Oe 磁场下双层 CrTe₂ 的 PFM 与 MFM](../../raw/figures/tianRoomtemperatureTwodimensionalMultiferroic2026/fig_4_QKXBGTR6.png)
*   **来源**：[[../papers/tianRoomtemperatureTwodimensionalMultiferroic2026]]
*   **关键特征**：磁场可擦除/调控已写入多铁畴，证实双向磁电耦合。

### 5. 单层 NiI₂ 的 STM 表征
HOPG 上单层 NiI₂ 的大面积 STM 扫描、dI/dV 点谱、小区域 STM 图像、原子分辨 STM 及对应 FFT，并与 DFT 模拟的导带 STM 图像对比。

![图：单层 NiI₂ 的 STM 形貌、dI/dV 谱与原子分辨成像](../../raw/figures/aminiAtomicscaleVisualizationMultiferroicity2024/fig_2_U9H48DE6.png)
*   **来源**：[[../papers/aminiAtomicscaleVisualizationMultiferroicity2024]]
*   **关键特征**：扫描范围 370×400 nm² 至 6.5×6.5 nm²，结合 FFT 与 DFT 确认自旋螺旋超结构。

### 6. NiI₂ 电极化的 STM 探测
多铁畴区的小区域 STM 扫描与沿 q 矢量的 dI/dV 线谱，黑点箭头表示局域电极化的方向与强度，红蓝点标记零极化与最大极化位置。

![图：NiI₂ 多铁畴中沿 q 矢量的 dI/dV 线谱与局域极化分布](../../raw/figures/aminiAtomicscaleVisualizationMultiferroicity2024/fig_3_5PQPI99Q.png)
*   **来源**：[[../papers/aminiAtomicscaleVisualizationMultiferroicity2024]]
*   **关键特征**：导带边缘能量随极化位置周期性调制，直接将电子结构与磁致电极化耦合。

### 7. 三层 NiI₂ 的 Raman 与 MCD 表征
三层 NiI₂ 器件 (110) 晶面示意、532 nm 激光激发的圆偏振分辨 Raman 谱（"SM" 为层间剪切模），以及 +3 T、0 T、−3 T 下的 MCD 谱。

![图：三层 NiI₂ 器件圆偏振 Raman 谱与 ±3 T 下 MCD 谱](../../raw/figures/wuCoexistenceFerroelectricityAntiferroelectricity2024/fig_110_EBMFYQCQ.png)
*   **来源**：[[../papers/wuCoexistenceFerroelectricityAntiferroelectricity2024]]
*   **关键特征**：MCD 信号随磁场反向而反向，零场无剩磁，反映非共线反铁磁特征。

### 8. 三层 NiI₂ 非共线反铁磁纹理
10 K 下 2.33 eV 激光、选定磁场的偏振 RMCD 映射图，以及双半子（bimerons）状磁畴的自旋纹理示意与放大 RMCD 图像。

![图：三层 NiI₂ RMCD 磁畴图与双半子状自旋纹理示意](../../raw/figures/wuCoexistenceFerroelectricityAntiferroelectricity2024/fig_2_MJWI3AEA.png)
*   **来源**：[[../papers/wuCoexistenceFerroelectricityAntiferroelectricity2024]]
*   **关键特征**：黑箭头表示面内自旋分量、颜色表示面外分量，揭示拓扑磁纹理。

### 9. 三层 NiI₂ 中铁电与反铁电序共存
器件 1 在不同频率下的 P-E 与 I-E 回线、扣除背景后的 I-E 回线（Lorentz 拟合得到 FE-AFE 与 AFE-FE 两对翻转峰），以及螺旋构型的俯视示意。

![图：三层 NiI₂ P-E/I-E 回线与 FE/AFE 螺旋构型示意](../../raw/figures/wuCoexistenceFerroelectricityAntiferroelectricity2024/fig_3_Z8PFBKB9.png)
*   **来源**：[[../papers/wuCoexistenceFerroelectricityAntiferroelectricity2024]]
*   **关键特征**：两对翻转峰证实铁电与反铁电序共存，区别于常规铁电体。

### 10. 三层 NiI₂ 中铁电性的磁控
不同频率下剩余极化 Pr 随面外磁场的变化、以 (Pr−Pr0)/Pr0 表示的磁控比率相图（频率-磁场二维），以及不同磁场下的 I-E 曲线。

![图：三层 NiI₂ Pr 随磁场变化、磁控比率相图与 I-E 曲线](../../raw/figures/wuCoexistenceFerroelectricityAntiferroelectricity2024/fig_4_VPPFAFF4.png)
*   **来源**：[[../papers/wuCoexistenceFerroelectricityAntiferroelectricity2024]]
*   **关键特征**：磁场可显著调制剩余极化，实现磁性对铁电序的反向控制。

### 11. 铁电驱动二维 A 型反铁磁磁化翻转
2D A 型反铁磁体中由反演对称破缺驱动、铁电极化反转磁化取向的机制示意（红蓝盘分别表示上下 CrSBr 单层，灰球为插层卤素原子，箭头表示总磁化 Mtot 与电极化 P），并给出极化态的自旋分辨能带。

![图：CrSBr 类 A 型反铁磁中铁电翻转磁化的机制与能带示意](../../raw/figures/yuFerroelectricControlMagnetism2026/fig_1_4AF7AZPM.png)
*   **来源**：[[../papers/yuFerroelectricControlMagnetism2026]]
*   **关键特征**：插层卤素打破上下对称，使 P 翻转带动 Mtot 反转，实现纯电学磁翻转。

### 12. BLFO 纳米颗粒的磁滞回线
BLFO（铋-镧铁氧体）纳米颗粒的 M-H 磁滞回线，刻画其铁磁/反铁磁行为。

![图：M-H loops of BLFO nanoparticles](../../raw/figures/Perugu2024morphology/fig_5_7WVQ8K43.png)
*   **来源**：[[../papers/Perugu2024morphology]]
*   **关键特征**：磁滞回线揭示形貌调控下的铁磁有序与交换偏置特征。

### 13. p 型掺杂 SnSe 室温铁磁-铁电共存
图8 展示 PVD 生长 p 型掺杂 SnSe 的室温亚铁磁（337 K）与铁电共存。

![图：PVD生长p型掺杂SnSe的室温亚铁磁（337 K）与铁电共存](../../raw/figures/RecentAdvancesGrowth2025/fig_8_D2MGASFU.png)
*   **来源**：[[../papers/RecentAdvancesGrowth2025]]
*   **关键特征**：掺杂诱导室温多铁性，为自旋电子学提供体材料平台。

---

## 💫 拓扑磁结构、软模与半金属 (Topological Textures, Soft Modes & Half-Metallicity)

### 1. 斯格明子周期与 PTO 层厚的关系
图2 展示斯格明子周期 d 与 PTO 层厚 h 的实验与相场双曲拟合及能量密度曲线。

![图：斯格明子周期 d 与 PTO 层厚 h 的实验与相场双曲拟合及能量密度曲线](../../raw/figures/gongAbsenceCriticalThickness2023/fig_2_7DNARR37.png)
*   **来源**：[[../papers/gongAbsenceCriticalThickness2023]]
*   **关键特征**：双曲拟合揭示斯格明子尺寸对厚度的依赖与相场一致性。

### 2. 磁场/温度演化下的斯格明子与双半子
图3 展示垂直/水平磁场下斯格明子与双半子的磁场及温度演化（0–150 K / 0–120 K）。

![图：垂直/水平磁场下斯格明子与双半子的磁场及温度演化（0–150 K / 0–120 K）](../../raw/figures/wangTunableD0Topological2025b/fig_3_UYVUXL8I.png)
*   **来源**：[[../papers/wangTunableD0Topological2025b]]
*   **关键特征**：磁场与温度共同调控拓扑磁结构的稳定区间。

### 3. 斯格明子与双半子电流驱动动力学
图6 展示斯格明子与双半子的电流驱动运动动力学。

![图：斯格明子与双半子电流驱动动力学](../../raw/figures/zhangNonvolatileControlTopological2025/fig_6_ZU3NDFU8.png)
*   **来源**：[[../papers/zhangNonvolatileControlTopological2025]]
*   **关键特征**：电流驱动拓扑磁结构可用于低功耗自旋电子器件。

### 4. 磁荷分布的三维可视化
图3 展示反（正）磁场线三维可视化与向下延拓得到的 σm：单极、反单极、偶极、四极磁荷分布。

![图：反（正）磁场线三维可视化与向下延拓得到的磁荷分布](../../raw/figures/tanRevealingEmergentMagnetic2024/fig_200_PVG5Y5B7.png)
*   **来源**：[[../papers/tanRevealingEmergentMagnetic2024]]
*   **关键特征**：磁荷的多极分解揭示涌现磁单极及其拓扑。

### 5. 磁矩与交换参数随界面距离变化
磁矩与交换参数 J1 随界面距离 d_O-Sc 的变化。

![图：磁矩与交换参数 J1 随界面距离 d_O-Sc 的变化（图3）](../../raw/figures/wuNonvolatileSwitchableHalfmetallicity2024/fig_3_LXQGMD2X.png)
*   **来源**：[[../papers/wuNonvolatileSwitchableHalfmetallicity2024]]
*   **关键特征**：界面距离调控交换与磁矩，是可切换半金属性的机制。

### 6. PoDW 与 SDW 共存时的电荷磁化率
图5 展示 PoDW（极化密度波）与 SDW（自旋密度波）共存时的电荷磁化率（极性与自旋密度波共存调制）。

![图：PoDW与SDW共存时的电荷磁化率](../../raw/figures/Kang2012dimer/fig_5_UKZ7WVKS.png)
*   **来源**：[[../papers/Kang2012dimer]]
*   **关键特征**：电荷磁化率响应揭示极化与自旋密度波的关联。

### 7. 静态/动态磁化率的软模行为
图2 展示 (a) 静态磁化率最大特征值在 Q=(π/4,π/4) 处主峰；(b-d) 动态磁化率迹虚部随 U 增大在 Q 点软化。

![图：静态磁化率主峰与动态磁化率随U增大的软化（图2）](../../raw/figures/Makogon2012wave/fig_2_DZDKDGH8.png)
*   **来源**：[[../papers/Makogon2012wave]]
*   **关键特征**：磁化率软模预示磁序不稳定并驱动相变。

### 8. BiFeO₃ 超薄膜的 Kittel 定律
图2 展示 (a) 总能-畴周期拟合 e_tot=e0+Aw+C/w；(b) AFD 短程能 ∝1/w；(c) 电偶极与磁电耦合能 ∝w；(d) w_e²-h 线性关系；(e) 1/A∝h；(f) C≈常数。

![图：BiFeO₃ 超薄膜总能-畴周期拟合与 Kittel 定律标度关系](../../raw/figures/prosandeevKittelLawInBiFeO3Ultrathin2010/fig_2_478MJ9U5.png)
*   **来源**：[[../papers/prosandeevKittelLawInBiFeO3Ultrathin2010]]
*   **关键特征**：畴周期演生标度关系，证实超薄膜中 Kittel 定律成立。
